Repository: dpaj/YbZn2GaO5

# YbZn2GaO5 neutron and magnetization co-fit

This repository contains analysis code and data products for modeling the field-polarized neutron scattering and magnetization of YbZn2GaO5.

The current fitting workflow uses a fast analytical polarized-phase model for the neutron and magnetization co-fit. A Sunny.jl version of the final simulation will be added as an independent validation/comparison calculation.

## Repository layout

- `configs/` — human-readable parameter and run-control files.
- `data/` — experimental inputs and crystallographic files.
- `src/` — reusable Julia functions.
- `scripts/` — runnable analysis and plotting scripts.
- `results/` — generated fit outputs, figures, and feature tables.
- `docs/` — notes on modeling choices, background subtraction, resolution, and reproducibility.

## Quick start

From the repository root:

```powershell
julia --project=. scripts/check_repo.jl

To compare the Ei = 3.32 meV and Ei = 4.65 meV 1D scans and background handling:

```powershell
julia --project=. scripts/compare_1d_4p65_3p32_backgrounds.jl

# Data directory

## `data/neutron/CNCS_1d_scans/`

One-dimensional CNCS energy scans used for fitting and comparison. File names encode incident energy, temperature, field, and reciprocal-space position.

## `data/neutron/CNCS_2d_scans/`

Two-dimensional CNCS data products used for visual comparison to the fitted/preliminary model.

## `data/magnetization/`

Digitized magnetization-versus-field data.

Current file:

- `YZGO_MvB_black_curve_digitized_visible.csv`

## `data/cif/`

Crystallographic information file for YbZn2GaO5.

Current file:

- `ICSD_CollCode138765.cif`

## Notes

These data products are intended to support reproducible analysis scripts in `scripts/`. Large raw data and generated synthetic datasets may be handled separately from ordinary Git tracking.

File: data/magnetization/YZGO_MvH_0p42K_Bparc_mpms3.csv
B_T,M_muB_per_Yb,M_err_muB_per_Yb,T_sample_K,moment_column,mass_mg,source_file,M_muB_per_Yb_fixed_ctr_SUPERSEDED
2.82055e-05,-0.00200938,9.96167e-05,0.4755,DC Moment Free Ctr (emu),12.20,YbZnGaO_Bpara001_12.2mg_MvH_0.4K_10042025.dat,-0.00139514
0.0249901,0.0141251,0.000699844,0.4951,DC Moment Free Ctr (emu),12.20,YbZnGaO_Bpara001_12.2mg_MvH_0.4K_10042025.dat,0.00955552
0.0499597,0.0303057,0.00150124,0.4832,DC Moment Free Ctr (emu),12.20,YbZnGaO_Bpara001_12.2mg_MvH_0.4K_10042025.dat,0.0205276
0.0749729,0.0468197,0.00231941,0.4791,DC Moment Free Ctr (emu),12.20,YbZnGaO_Bpara001_12.2mg_MvH_0.4K_10042025.dat,0.0317292
0.0999797,0.0630111,0.00312134,0.4549,DC Moment Free Ctr (emu),12.20,YbZnGaO_Bpara001_12.2mg_MvH_0.4K_10042025.dat,0.0425709
0.124953,0.0786085,0.00389385,0.4652,DC Moment Free Ctr (emu),12.20,YbZnGaO_Bpara001_12.2mg_MvH_0.4K_10042025.dat,0.0531237
0.149975,0.0941919,0.0046659,0.4622,DC Moment Free Ctr (emu),12.20,YbZnGaO_Bpara001_12.2mg_MvH_0.4K_10042025.dat,0.0636132
0.174955,0.109043,0.00540164,0.4602,DC Moment Free Ctr (emu),12.20,YbZnGaO_Bpara001_12.2mg_MvH_0.4K_10042025.dat,0.0735926
0.199968,0.123549,0.00612026,0.4590,DC Moment Free Ctr (emu),12.20,YbZnGaO_Bpara001_12.2mg_MvH_0.4K_10042025.dat,0.083312
0.224979,0.137791,0.00682571,0.4450,DC Moment Free Ctr (emu),12.20,YbZnGaO_Bpara001_12.2mg_MvH_0.4K_10042025.dat,0.0929141
0.249968,0.151704,0.0075148,0.4524,DC Moment Free Ctr (emu),12.20,YbZnGaO_Bpara001_12.2mg_MvH_0.4K_10042025.dat,0.102223
0.274961,0.165233,0.00818491,0.4463,DC Moment Free Ctr (emu),12.20,YbZnGaO_Bpara001_12.2mg_MvH_0.4K_10042025.dat,0.111254
0.299961,0.178371,0.00883564,0.4479,DC Moment Free Ctr (emu),12.20,YbZnGaO_Bpara001_12.2mg_MvH_0.4K_10042025.dat,0.120061
0.324969,0.191265,0.00947437,0.4341,DC Moment Free Ctr (emu),12.20,YbZnGaO_Bpara001_12.2mg_MvH_0.4K_10042025.dat,0.128712
0.349958,0.203876,0.0100991,0.4313,DC Moment Free Ctr (emu),12.20,YbZnGaO_Bpara001_12.2mg_MvH_0.4K_10042025.dat,0.137158
0.374962,0.216154,0.0107073,0.4355,DC Moment Free Ctr (emu),12.20,YbZnGaO_Bpara001_12.2mg_MvH_0.4K_10042025.dat,0.145383
0.399968,0.228074,0.0112978,0.4417,DC Moment Free Ctr (emu),12.20,YbZnGaO_Bpara001_12.2mg_MvH_0.4K_10042025.dat,0.153395
0.424964,0.239819,0.0118797,0.4461,DC Moment Free Ctr (emu),12.20,YbZnGaO_Bpara001_12.2mg_MvH_0.4K_10042025.dat,0.161243
0.449957,0.251263,0.0124466,0.4305,DC Moment Free Ctr (emu),12.20,YbZnGaO_Bpara001_12.2mg_MvH_0.4K_10042025.dat,0.168925
0.474958,0.26267,0.0130117,0.4399,DC Moment Free Ctr (emu),12.20,YbZnGaO_Bpara001_12.2mg_MvH_0.4K_10042025.dat,0.176565
0.499964,0.273691,0.0135577,0.4382,DC Moment Free Ctr (emu),12.20,YbZnGaO_Bpara001_12.2mg_MvH_0.4K_10042025.dat,0.183931
0.524958,0.284593,0.0140977,0.4418,DC Moment Free Ctr (emu),12.20,YbZnGaO_Bpara001_12.2mg_MvH_0.4K_10042025.dat,0.191241
0.549949,0.295219,0.0146242,0.4455,DC Moment Free Ctr (emu),12.20,YbZnGaO_Bpara001_12.2mg_MvH_0.4K_10042025.dat,0.198362
0.574951,0.305609,0.0151389,0.4493,DC Moment Free Ctr (emu),12.20,YbZnGaO_Bpara001_12.2mg_MvH_0.4K_10042025.dat,0.205325
0.599976,0.315961,0.0156518,0.4451,DC Moment Free Ctr (emu),12.20,YbZnGaO_Bpara001_12.2mg_MvH_0.4K_10042025.dat,0.212255
0.624967,0.326214,0.0161598,0.4476,DC Moment Free Ctr (emu),12.20,YbZnGaO_Bpara001_12.2mg_MvH_0.4K_10042025.dat,0.219112
0.649958,0.336211,0.0166551,0.4452,DC Moment Free Ctr (emu),12.20,YbZnGaO_Bpara001_12.2mg_MvH_0.4K_10042025.dat,0.225793
0.674981,0.346115,0.0171458,0.4473,DC Moment Free Ctr (emu),12.20,YbZnGaO_Bpara001_12.2mg_MvH_0.4K_10042025.dat,0.2325
0.699971,0.355839,0.0176275,0.4484,DC Moment Free Ctr (emu),12.20,YbZnGaO_Bpara001_12.2mg_MvH_0.4K_10042025.dat,0.238941
0.724961,0.365475,0.018105,0.4488,DC Moment Free Ctr (emu),12.20,YbZnGaO_Bpara001_12.2mg_MvH_0.4K_10042025.dat,0.245476
0.749965,0.374995,0.0185766,0.4483,DC Moment Free Ctr (emu),12.20,YbZnGaO_Bpara001_12.2mg_MvH_0.4K_10042025.dat,0.251818
0.774968,0.384581,0.0190515,0.4297,DC Moment Free Ctr (emu),12.20,YbZnGaO_Bpara001_12.2mg_MvH_0.4K_10042025.dat,0.258205
0.799961,0.393951,0.0195159,0.4450,DC Moment Free Ctr (emu),12.20,YbZnGaO_Bpara001_12.2mg_MvH_0.4K_10042025.dat,0.264496
0.824965,0.403057,0.0199671,0.4270,DC Moment Free Ctr (emu),12.20,YbZnGaO_Bpara001_12.2mg_MvH_0.4K_10042025.dat,0.270545
0.849955,0.41236,0.0204281,0.4248,DC Moment Free Ctr (emu),12.20,YbZnGaO_Bpara001_12.2mg_MvH_0.4K_10042025.dat,0.276883
0.874958,0.421421,0.0208772,0.4258,DC Moment Free Ctr (emu),12.20,YbZnGaO_Bpara001_12.2mg_MvH_0.4K_10042025.dat,0.282932
0.899966,0.430425,0.0213231,0.4418,DC Moment Free Ctr (emu),12.20,YbZnGaO_Bpara001_12.2mg_MvH_0.4K_10042025.dat,0.288971
0.924961,0.439165,0.0217563,0.4256,DC Moment Free Ctr (emu),12.20,YbZnGaO_Bpara001_12.2mg_MvH_0.4K_10042025.dat,0.294803
0.949959,0.448032,0.0221957,0.4376,DC Moment Free Ctr (emu),12.20,YbZnGaO_Bpara001_12.2mg_MvH_0.4K_10042025.dat,0.300765
0.974979,0.456628,0.0226215,0.4391,DC Moment Free Ctr (emu),12.20,YbZnGaO_Bpara001_12.2mg_MvH_0.4K_10042025.dat,0.306247
0.999953,0.465257,0.0230494,0.4251,DC Moment Free Ctr (emu),12.20,YbZnGaO_Bpara001_12.2mg_MvH_0.4K_10042025.dat,0.312174
1.02496,0.474094,0.0234873,0.4225,DC Moment Free Ctr (emu),12.20,YbZnGaO_Bpara001_12.2mg_MvH_0.4K_10042025.dat,0.318165
1.04995,0.482596,0.0239087,0.4235,DC Moment Free Ctr (emu),12.20,YbZnGaO_Bpara001_12.2mg_MvH_0.4K_10042025.dat,0.323953
1.07497,0.490935,0.024322,0.4392,DC Moment Free Ctr (emu),12.20,YbZnGaO_Bpara001_12.2mg_MvH_0.4K_10042025.dat,0.3294
1.09998,0.499212,0.0247322,0.4264,DC Moment Free Ctr (emu),12.20,YbZnGaO_Bpara001_12.2mg_MvH_0.4K_10042025.dat,0.33493
1.12495,0.506056,0.025072,0.4740,DC Moment Free Ctr (emu),12.20,YbZnGaO_Bpara001_12.2mg_MvH_0.4K_10042025.dat,0.339206
1.14996,0.515915,0.025562,0.4445,DC Moment Free Ctr (emu),12.20,YbZnGaO_Bpara001_12.2mg_MvH_0.4K_10042025.dat,0.346378
1.17495,0.524445,0.0259848,0.4376,DC Moment Free Ctr (emu),12.20,YbZnGaO_Bpara001_12.2mg_MvH_0.4K_10042025.dat,0.352186
1.19998,0.532721,0.0263953,0.4355,DC Moment Free Ctr (emu),12.20,YbZnGaO_Bpara001_12.2mg_MvH_0.4K_10042025.dat,0.357759
1.22498,0.541034,0.0268074,0.4341,DC Moment Free Ctr (emu),12.20,YbZnGaO_Bpara001_12.2mg_MvH_0.4K_10042025.dat,0.363411
1.24995,0.548839,0.0271928,0.4291,DC Moment Free Ctr (emu),12.20,YbZnGaO_Bpara001_12.2mg_MvH_0.4K_10042025.dat,0.369067
1.27495,0.556831,0.0275876,0.4279,DC Moment Free Ctr (emu),12.20,YbZnGaO_Bpara001_12.2mg_MvH_0.4K_10042025.dat,0.374118
1.29997,0.565012,0.0279927,0.4336,DC Moment Free Ctr (emu),12.20,YbZnGaO_Bpara001_12.2mg_MvH_0.4K_10042025.dat,0.379301
1.32497,0.572901,0.028384,0.4359,DC Moment Free Ctr (emu),12.20,YbZnGaO_Bpara001_12.2mg_MvH_0.4K_10042025.dat,0.384856
1.34999,0.580957,0.0287833,0.4361,DC Moment Free Ctr (emu),12.20,YbZnGaO_Bpara001_12.2mg_MvH_0.4K_10042025.dat,0.390129
1.37497,0.588974,0.0291805,0.4372,DC Moment Free Ctr (emu),12.20,YbZnGaO_Bpara001_12.2mg_MvH_0.4K_10042025.dat,0.395587
1.39997,0.596888,0.0295727,0.4484,DC Moment Free Ctr (emu),12.20,YbZnGaO_Bpara001_12.2mg_MvH_0.4K_10042025.dat,0.40088
1.42498,0.604735,0.0299612,0.4312,DC Moment Free Ctr (emu),12.20,YbZnGaO_Bpara001_12.2mg_MvH_0.4K_10042025.dat,0.406107
1.44996,0.61283,0.0303624,0.4388,DC Moment Free Ctr (emu),12.20,YbZnGaO_Bpara001_12.2mg_MvH_0.4K_10042025.dat,0.411491
1.47497,0.620743,0.0307544,0.4280,DC Moment Free Ctr (emu),12.20,YbZnGaO_Bpara001_12.2mg_MvH_0.4K_10042025.dat,0.416593
1.49996,0.628592,0.0311435,0.4271,DC Moment Free Ctr (emu),12.20,YbZnGaO_Bpara001_12.2mg_MvH_0.4K_10042025.dat,0.421931
1.52496,0.636456,0.0315331,0.4456,DC Moment Free Ctr (emu),12.20,YbZnGaO_Bpara001_12.2mg_MvH_0.4K_10042025.dat,0.427155
1.54997,0.644274,0.0319207,0.4446,DC Moment Free Ctr (emu),12.20,YbZnGaO_Bpara001_12.2mg_MvH_0.4K_10042025.dat,0.432575
1.57496,0.651969,0.0323018,0.4277,DC Moment Free Ctr (emu),12.20,YbZnGaO_Bpara001_12.2mg_MvH_0.4K_10042025.dat,0.437599
1.59996,0.659844,0.032692,0.4456,DC Moment Free Ctr (emu),12.20,YbZnGaO_Bpara001_12.2mg_MvH_0.4K_10042025.dat,0.442963
1.62497,0.667612,0.033077,0.4512,DC Moment Free Ctr (emu),12.20,YbZnGaO_Bpara001_12.2mg_MvH_0.4K_10042025.dat,0.448022
1.64997,0.67534,0.0334598,0.4480,DC Moment Free Ctr (emu),12.20,YbZnGaO_Bpara001_12.2mg_MvH_0.4K_10042025.dat,0.453312
1.67497,0.68309,0.0338436,0.4451,DC Moment Free Ctr (emu),12.20,YbZnGaO_Bpara001_12.2mg_MvH_0.4K_10042025.dat,0.458422
1.69995,0.690662,0.034219,0.4288,DC Moment Free Ctr (emu),12.20,YbZnGaO_Bpara001_12.2mg_MvH_0.4K_10042025.dat,0.463552
1.72496,0.698656,0.034615,0.4275,DC Moment Free Ctr (emu),12.20,YbZnGaO_Bpara001_12.2mg_MvH_0.4K_10042025.dat,0.469072
1.74995,0.706342,0.0349957,0.4422,DC Moment Free Ctr (emu),12.20,YbZnGaO_Bpara001_12.2mg_MvH_0.4K_10042025.dat,0.473975
1.77496,0.713961,0.0353738,0.4474,DC Moment Free Ctr (emu),12.20,YbZnGaO_Bpara001_12.2mg_MvH_0.4K_10042025.dat,0.479578
1.79996,0.721767,0.0357602,0.4467,DC Moment Free Ctr (emu),12.20,YbZnGaO_Bpara001_12.2mg_MvH_0.4K_10042025.dat,0.484667
1.82496,0.729439,0.0361404,0.4476,DC Moment Free Ctr (emu),12.20,YbZnGaO_Bpara001_12.2mg_MvH_0.4K_10042025.dat,0.48985
1.84996,0.737029,0.0365165,0.4279,DC Moment Free Ctr (emu),12.20,YbZnGaO_Bpara001_12.2mg_MvH_0.4K_10042025.dat,0.494782
1.87496,0.744793,0.0369012,0.4258,DC Moment Free Ctr (emu),12.20,YbZnGaO_Bpara001_12.2mg_MvH_0.4K_10042025.dat,0.500145
1.89995,0.752417,0.0372791,0.4397,DC Moment Free Ctr (emu),12.20,YbZnGaO_Bpara001_12.2mg_MvH_0.4K_10042025.dat,0.505138
1.92496,0.759899,0.0376499,0.4270,DC Moment Free Ctr (emu),12.20,YbZnGaO_Bpara001_12.2mg_MvH_0.4K_10042025.dat,0.510294
1.94998,0.767813,0.0380422,0.4258,DC Moment Free Ctr (emu),12.20,YbZnGaO_Bpara001_12.2mg_MvH_0.4K_10042025.dat,0.515433
1.97495,0.775457,0.0384205,0.4396,DC Moment Free Ctr (emu),12.20,YbZnGaO_Bpara001_12.2mg_MvH_0.4K_10042025.dat,0.520312
1.99995,0.783141,0.038802,0.4259,DC Moment Free Ctr (emu),12.20,YbZnGaO_Bpara001_12.2mg_MvH_0.4K_10042025.dat,0.525677
2.02495,0.790748,0.039179,0.4249,DC Moment Free Ctr (emu),12.20,YbZnGaO_Bpara001_12.2mg_MvH_0.4K_10042025.dat,0.530841
2.04996,0.797599,0.0395193,0.4446,DC Moment Free Ctr (emu),12.20,YbZnGaO_Bpara001_12.2mg_MvH_0.4K_10042025.dat,0.535412
2.07497,0.8059,0.0399299,0.4284,DC Moment Free Ctr (emu),12.20,YbZnGaO_Bpara001_12.2mg_MvH_0.4K_10042025.dat,0.541006
2.09995,0.813598,0.0403114,0.4433,DC Moment Free Ctr (emu),12.20,YbZnGaO_Bpara001_12.2mg_MvH_0.4K_10042025.dat,0.546137
2.12495,0.820665,0.0406607,0.4276,DC Moment Free Ctr (emu),12.20,YbZnGaO_Bpara001_12.2mg_MvH_0.4K_10042025.dat,0.550469
2.14997,0.828704,0.0410598,0.4248,DC Moment Free Ctr (emu),12.20,YbZnGaO_Bpara001_12.2mg_MvH_0.4K_10042025.dat,0.55626
2.17497,0.83624,0.0414334,0.4244,DC Moment Free Ctr (emu),12.20,YbZnGaO_Bpara001_12.2mg_MvH_0.4K_10042025.dat,0.561232
2.19995,0.843901,0.0418131,0.4245,DC Moment Free Ctr (emu),12.20,YbZnGaO_Bpara001_12.2mg_MvH_0.4K_10042025.dat,0.566389
2.22497,0.85135,0.0421825,0.4419,DC Moment Free Ctr (emu),12.20,YbZnGaO_Bpara001_12.2mg_MvH_0.4K_10042025.dat,0.57139
2.24997,0.858758,0.0425494,0.4479,DC Moment Free Ctr (emu),12.20,YbZnGaO_Bpara001_12.2mg_MvH_0.4K_10042025.dat,0.576496
2.27498,0.866386,0.0429271,0.4280,DC Moment Free Ctr (emu),12.20,YbZnGaO_Bpara001_12.2mg_MvH_0.4K_10042025.dat,0.58157
2.29997,0.873942,0.0433017,0.4378,DC Moment Free Ctr (emu),12.20,YbZnGaO_Bpara001_12.2mg_MvH_0.4K_10042025.dat,0.586614
2.32498,0.881716,0.0436872,0.4486,DC Moment Free Ctr (emu),12.20,YbZnGaO_Bpara001_12.2mg_MvH_0.4K_10042025.dat,0.591999
2.34995,0.888909,0.0440435,0.4294,DC Moment Free Ctr (emu),12.20,YbZnGaO_Bpara001_12.2mg_MvH_0.4K_10042025.dat,0.5967
2.37497,0.896491,0.0444191,0.4463,DC Moment Free Ctr (emu),12.20,YbZnGaO_Bpara001_12.2mg_MvH_0.4K_10042025.dat,0.601815
2.39997,0.903824,0.0447825,0.4488,DC Moment Free Ctr (emu),12.20,YbZnGaO_Bpara001_12.2mg_MvH_0.4K_10042025.dat,0.606382
2.42497,0.911418,0.045159,0.4487,DC Moment Free Ctr (emu),12.20,YbZnGaO_Bpara001_12.2mg_MvH_0.4K_10042025.dat,0.611535
2.44996,0.918888,0.0455295,0.4493,DC Moment Free Ctr (emu),12.20,YbZnGaO_Bpara001_12.2mg_MvH_0.4K_10042025.dat,0.616784
2.47496,0.926542,0.0459088,0.4457,DC Moment Free Ctr (emu),12.20,YbZnGaO_Bpara001_12.2mg_MvH_0.4K_10042025.dat,0.62206
2.49997,0.933914,0.0462738,0.4503,DC Moment Free Ctr (emu),12.20,YbZnGaO_Bpara001_12.2mg_MvH_0.4K_10042025.dat,0.626755
2.52496,0.940994,0.0466251,0.4540,DC Moment Free Ctr (emu),12.20,YbZnGaO_Bpara001_12.2mg_MvH_0.4K_10042025.dat,0.6314
2.54996,0.948547,0.0469997,0.4531,DC Moment Free Ctr (emu),12.20,YbZnGaO_Bpara001_12.2mg_MvH_0.4K_10042025.dat,0.636773
2.57497,0.955651,0.0473521,0.4306,DC Moment Free Ctr (emu),12.20,YbZnGaO_Bpara001_12.2mg_MvH_0.4K_10042025.dat,0.641364
2.59997,0.963086,0.0477207,0.4499,DC Moment Free Ctr (emu),12.20,YbZnGaO_Bpara001_12.2mg_MvH_0.4K_10042025.dat,0.646595
2.62496,0.970833,0.0481043,0.4488,DC Moment Free Ctr (emu),12.20,YbZnGaO_Bpara001_12.2mg_MvH_0.4K_10042025.dat,0.651732
2.64997,0.977919,0.0484544,0.4308,DC Moment Free Ctr (emu),12.20,YbZnGaO_Bpara001_12.2mg_MvH_0.4K_10042025.dat,0.656283
2.67497,0.984969,0.048805,0.4440,DC Moment Free Ctr (emu),12.20,YbZnGaO_Bpara001_12.2mg_MvH_0.4K_10042025.dat,0.661065
2.69997,0.992372,0.0491724,0.4456,DC Moment Free Ctr (emu),12.20,YbZnGaO_Bpara001_12.2mg_MvH_0.4K_10042025.dat,0.666389
2.72496,0.999432,0.0495216,0.4300,DC Moment Free Ctr (emu),12.20,YbZnGaO_Bpara001_12.2mg_MvH_0.4K_10042025.dat,0.670907
2.74997,1.00698,0.0498959,0.4519,DC Moment Free Ctr (emu),12.20,YbZnGaO_Bpara001_12.2mg_MvH_0.4K_10042025.dat,0.676061
2.77496,1.01407,0.0502473,0.4380,DC Moment Free Ctr (emu),12.20,YbZnGaO_Bpara001_12.2mg_MvH_0.4K_10042025.dat,0.681003
2.79996,1.0214,0.0506109,0.4285,DC Moment Free Ctr (emu),12.20,YbZnGaO_Bpara001_12.2mg_MvH_0.4K_10042025.dat,0.685777
2.82497,1.02868,0.0509706,0.4432,DC Moment Free Ctr (emu),12.20,YbZnGaO_Bpara001_12.2mg_MvH_0.4K_10042025.dat,0.69037
2.84997,1.03573,0.0513213,0.4436,DC Moment Free Ctr (emu),12.20,YbZnGaO_Bpara001_12.2mg_MvH_0.4K_10042025.dat,0.695412
2.87499,1.04332,0.0516958,0.4292,DC Moment Free Ctr (emu),12.20,YbZnGaO_Bpara001_12.2mg_MvH_0.4K_10042025.dat,0.699819
2.89995,1.05025,0.0520411,0.4490,DC Moment Free Ctr (emu),12.20,YbZnGaO_Bpara001_12.2mg_MvH_0.4K_10042025.dat,0.705386
2.92496,1.0572,0.0523866,0.4508,DC Moment Free Ctr (emu),12.20,YbZnGaO_Bpara001_12.2mg_MvH_0.4K_10042025.dat,0.709659
2.94996,1.06452,0.0527506,0.4295,DC Moment Free Ctr (emu),12.20,YbZnGaO_Bpara001_12.2mg_MvH_0.4K_10042025.dat,0.714416
2.97495,1.0716,0.0531018,0.4539,DC Moment Free Ctr (emu),12.20,YbZnGaO_Bpara001_12.2mg_MvH_0.4K_10042025.dat,0.719268
2.99998,1.07818,0.0534282,0.4316,DC Moment Free Ctr (emu),12.20,YbZnGaO_Bpara001_12.2mg_MvH_0.4K_10042025.dat,0.723481
3.02496,1.08529,0.0537829,0.4296,DC Moment Free Ctr (emu),12.20,YbZnGaO_Bpara001_12.2mg_MvH_0.4K_10042025.dat,0.728113
3.04998,1.09218,0.0541265,0.4384,DC Moment Free Ctr (emu),12.20,YbZnGaO_Bpara001_12.2mg_MvH_0.4K_10042025.dat,0.732827
3.07496,1.09937,0.0544833,0.4292,DC Moment Free Ctr (emu),12.20,YbZnGaO_Bpara001_12.2mg_MvH_0.4K_10042025.dat,0.738115
3.09996,1.10593,0.0548065,0.4264,DC Moment Free Ctr (emu),12.20,YbZnGaO_Bpara001_12.2mg_MvH_0.4K_10042025.dat,0.742157
3.12496,1.11277,0.0551453,0.4268,DC Moment Free Ctr (emu),12.20,YbZnGaO_Bpara001_12.2mg_MvH_0.4K_10042025.dat,0.747475
3.14995,1.11945,0.0554756,0.4447,DC Moment Free Ctr (emu),12.20,YbZnGaO_Bpara001_12.2mg_MvH_0.4K_10042025.dat,0.751827
3.17495,1.12684,0.0558393,0.4278,DC Moment Free Ctr (emu),12.20,YbZnGaO_Bpara001_12.2mg_MvH_0.4K_10042025.dat,0.756396
3.19995,1.13322,0.0561563,0.4481,DC Moment Free Ctr (emu),12.20,YbZnGaO_Bpara001_12.2mg_MvH_0.4K_10042025.dat,0.761116
3.22498,1.13996,0.0564896,0.4516,DC Moment Free Ctr (emu),12.20,YbZnGaO_Bpara001_12.2mg_MvH_0.4K_10042025.dat,0.765593
3.24997,1.14647,0.0568126,0.4288,DC Moment Free Ctr (emu),12.20,YbZnGaO_Bpara001_12.2mg_MvH_0.4K_10042025.dat,0.76996
3.27495,1.15319,0.0571452,0.4433,DC Moment Free Ctr (emu),12.20,YbZnGaO_Bpara001_12.2mg_MvH_0.4K_10042025.dat,0.774303
3.29997,1.15927,0.0574473,0.4449,DC Moment Free Ctr (emu),12.20,YbZnGaO_Bpara001_12.2mg_MvH_0.4K_10042025.dat,0.778389
3.32495,1.16644,0.057802,0.4426,DC Moment Free Ctr (emu),12.20,YbZnGaO_Bpara001_12.2mg_MvH_0.4K_10042025.dat,0.78373
3.34998,1.17317,0.0581352,0.4274,DC Moment Free Ctr (emu),12.20,YbZnGaO_Bpara001_12.2mg_MvH_0.4K_10042025.dat,0.788063
3.37498,1.17976,0.0584624,0.4483,DC Moment Free Ctr (emu),12.20,YbZnGaO_Bpara001_12.2mg_MvH_0.4K_10042025.dat,0.792596
3.39998,1.18612,0.0587777,0.4488,DC Moment Free Ctr (emu),12.20,YbZnGaO_Bpara001_12.2mg_MvH_0.4K_10042025.dat,0.796667
3.42495,1.19277,0.0591074,0.4299,DC Moment Free Ctr (emu),12.20,YbZnGaO_Bpara001_12.2mg_MvH_0.4K_10042025.dat,0.801175
3.44998,1.19921,0.0594266,0.4466,DC Moment Free Ctr (emu),12.20,YbZnGaO_Bpara001_12.2mg_MvH_0.4K_10042025.dat,0.805623
3.47498,1.20559,0.0597419,0.4513,DC Moment Free Ctr (emu),12.20,YbZnGaO_Bpara001_12.2mg_MvH_0.4K_10042025.dat,0.810011
3.49996,1.21177,0.0600489,0.4299,DC Moment Free Ctr (emu),12.20,YbZnGaO_Bpara001_12.2mg_MvH_0.4K_10042025.dat,0.813719
3.52497,1.21852,0.0603829,0.4276,DC Moment Free Ctr (emu),12.20,YbZnGaO_Bpara001_12.2mg_MvH_0.4K_10042025.dat,0.817673
3.54995,1.22455,0.060684,0.4498,DC Moment Free Ctr (emu),12.20,YbZnGaO_Bpara001_12.2mg_MvH_0.4K_10042025.dat,0.822575
3.57498,1.2307,0.0609881,0.4477,DC Moment Free Ctr (emu),12.20,YbZnGaO_Bpara001_12.2mg_MvH_0.4K_10042025.dat,0.826781
3.59995,1.23675,0.0612881,0.4480,DC Moment Free Ctr (emu),12.20,YbZnGaO_Bpara001_12.2mg_MvH_0.4K_10042025.dat,0.830877
3.62496,1.24288,0.0615924,0.4298,DC Moment Free Ctr (emu),12.20,YbZnGaO_Bpara001_12.2mg_MvH_0.4K_10042025.dat,0.834695
3.64998,1.24948,0.0619197,0.4443,DC Moment Free Ctr (emu),12.20,YbZnGaO_Bpara001_12.2mg_MvH_0.4K_10042025.dat,0.839689
3.67496,1.25533,0.0622096,0.4505,DC Moment Free Ctr (emu),12.20,YbZnGaO_Bpara001_12.2mg_MvH_0.4K_10042025.dat,0.843436
3.69997,1.26118,0.0624995,0.4304,DC Moment Free Ctr (emu),12.20,YbZnGaO_Bpara001_12.2mg_MvH_0.4K_10042025.dat,0.847288
3.72496,1.2673,0.0628032,0.4504,DC Moment Free Ctr (emu),12.20,YbZnGaO_Bpara001_12.2mg_MvH_0.4K_10042025.dat,0.851771
3.74996,1.27256,0.0630632,0.4529,DC Moment Free Ctr (emu),12.20,YbZnGaO_Bpara001_12.2mg_MvH_0.4K_10042025.dat,0.855097
3.77496,1.2789,0.0633772,0.4311,DC Moment Free Ctr (emu),12.20,YbZnGaO_Bpara001_12.2mg_MvH_0.4K_10042025.dat,0.859621
3.79997,1.28516,0.0636853,0.4286,DC Moment Free Ctr (emu),12.20,YbZnGaO_Bpara001_12.2mg_MvH_0.4K_10042025.dat,0.863262
3.82496,1.29086,0.0639703,0.4499,DC Moment Free Ctr (emu),12.20,YbZnGaO_Bpara001_12.2mg_MvH_0.4K_10042025.dat,0.867543
3.84997,1.29645,0.0642475,0.4530,DC Moment Free Ctr (emu),12.20,YbZnGaO_Bpara001_12.2mg_MvH_0.4K_10042025.dat,0.871228
3.87496,1.30203,0.0645242,0.4469,DC Moment Free Ctr (emu),12.20,YbZnGaO_Bpara001_12.2mg_MvH_0.4K_10042025.dat,0.875147
3.89997,1.3078,0.0648098,0.4530,DC Moment Free Ctr (emu),12.20,YbZnGaO_Bpara001_12.2mg_MvH_0.4K_10042025.dat,0.879251
3.92497,1.31313,0.0650739,0.4502,DC Moment Free Ctr (emu),12.20,YbZnGaO_Bpara001_12.2mg_MvH_0.4K_10042025.dat,0.882425
3.94997,1.31867,0.0653484,0.4532,DC Moment Free Ctr (emu),12.20,YbZnGaO_Bpara001_12.2mg_MvH_0.4K_10042025.dat,0.886298
3.97498,1.32432,0.0656296,0.4320,DC Moment Free Ctr (emu),12.20,YbZnGaO_Bpara001_12.2mg_MvH_0.4K_10042025.dat,0.890398
3.99995,1.32988,0.0659048,0.4507,DC Moment Free Ctr (emu),12.20,YbZnGaO_Bpara001_12.2mg_MvH_0.4K_10042025.dat,0.894026
4.02496,1.3352,0.0661685,0.4501,DC Moment Free Ctr (emu),12.20,YbZnGaO_Bpara001_12.2mg_MvH_0.4K_10042025.dat,0.897691
4.04998,1.34067,0.0664395,0.4317,DC Moment Free Ctr (emu),12.20,YbZnGaO_Bpara001_12.2mg_MvH_0.4K_10042025.dat,0.901438
4.07496,1.34615,0.0667107,0.4533,DC Moment Free Ctr (emu),12.20,YbZnGaO_Bpara001_12.2mg_MvH_0.4K_10042025.dat,0.905211
4.09997,1.35119,0.0669606,0.4516,DC Moment Free Ctr (emu),12.20,YbZnGaO_Bpara001_12.2mg_MvH_0.4K_10042025.dat,0.908363
4.12496,1.35631,0.0672136,0.4309,DC Moment Free Ctr (emu),12.20,YbZnGaO_Bpara001_12.2mg_MvH_0.4K_10042025.dat,0.911722
4.14997,1.36156,0.0674752,0.4531,DC Moment Free Ctr (emu),12.20,YbZnGaO_Bpara001_12.2mg_MvH_0.4K_10042025.dat,0.915411
4.17497,1.36666,0.0677281,0.4541,DC Moment Free Ctr (emu),12.20,YbZnGaO_Bpara001_12.2mg_MvH_0.4K_10042025.dat,0.918628
4.19996,1.37163,0.067976,0.4491,DC Moment Free Ctr (emu),12.20,YbZnGaO_Bpara001_12.2mg_MvH_0.4K_10042025.dat,0.921791
4.22496,1.3766,0.0682219,0.4317,DC Moment Free Ctr (emu),12.20,YbZnGaO_Bpara001_12.2mg_MvH_0.4K_10042025.dat,0.925165
4.24995,1.38155,0.0684685,0.4433,DC Moment Free Ctr (emu),12.20,YbZnGaO_Bpara001_12.2mg_MvH_0.4K_10042025.dat,0.928903
4.27497,1.38661,0.0687195,0.4296,DC Moment Free Ctr (emu),12.20,YbZnGaO_Bpara001_12.2mg_MvH_0.4K_10042025.dat,0.932532
4.29996,1.3912,0.0689469,0.4369,DC Moment Free Ctr (emu),12.20,YbZnGaO_Bpara001_12.2mg_MvH_0.4K_10042025.dat,0.935645
4.32496,1.39613,0.0691907,0.4470,DC Moment Free Ctr (emu),12.20,YbZnGaO_Bpara001_12.2mg_MvH_0.4K_10042025.dat,0.939331
4.34996,1.4007,0.0694169,0.4527,DC Moment Free Ctr (emu),12.20,YbZnGaO_Bpara001_12.2mg_MvH_0.4K_10042025.dat,0.942469
4.37495,1.4052,0.0696402,0.4452,DC Moment Free Ctr (emu),12.20,YbZnGaO_Bpara001_12.2mg_MvH_0.4K_10042025.dat,0.944714
4.39996,1.40977,0.0698672,0.4473,DC Moment Free Ctr (emu),12.20,YbZnGaO_Bpara001_12.2mg_MvH_0.4K_10042025.dat,0.948321
4.42499,1.41428,0.070092,0.4400,DC Moment Free Ctr (emu),12.20,YbZnGaO_Bpara001_12.2mg_MvH_0.4K_10042025.dat,0.951473
4.44996,1.41888,0.0703199,0.4463,DC Moment Free Ctr (emu),12.20,YbZnGaO_Bpara001_12.2mg_MvH_0.4K_10042025.dat,0.95457
4.47495,1.42316,0.0705322,0.4387,DC Moment Free Ctr (emu),12.20,YbZnGaO_Bpara001_12.2mg_MvH_0.4K_10042025.dat,0.957432
4.49998,1.42782,0.0707632,0.4386,DC Moment Free Ctr (emu),12.20,YbZnGaO_Bpara001_12.2mg_MvH_0.4K_10042025.dat,0.96066
4.52496,1.43183,0.0709627,0.4385,DC Moment Free Ctr (emu),12.20,YbZnGaO_Bpara001_12.2mg_MvH_0.4K_10042025.dat,0.963192
4.54995,1.43628,0.0711839,0.4291,DC Moment Free Ctr (emu),12.20,YbZnGaO_Bpara001_12.2mg_MvH_0.4K_10042025.dat,0.966327
4.57498,1.44025,0.0713811,0.4443,DC Moment Free Ctr (emu),12.20,YbZnGaO_Bpara001_12.2mg_MvH_0.4K_10042025.dat,0.969575
4.59995,1.44433,0.0715828,0.4298,DC Moment Free Ctr (emu),12.20,YbZnGaO_Bpara001_12.2mg_MvH_0.4K_10042025.dat,0.971879
4.62495,1.44829,0.0717789,0.4472,DC Moment Free Ctr (emu),12.20,YbZnGaO_Bpara001_12.2mg_MvH_0.4K_10042025.dat,0.974677
4.64996,1.45223,0.0719738,0.4305,DC Moment Free Ctr (emu),12.20,YbZnGaO_Bpara001_12.2mg_MvH_0.4K_10042025.dat,0.977274
4.67495,1.45631,0.0721765,0.4530,DC Moment Free Ctr (emu),12.20,YbZnGaO_Bpara001_12.2mg_MvH_0.4K_10042025.dat,0.980034
4.69997,1.46035,0.0723766,0.4543,DC Moment Free Ctr (emu),12.20,YbZnGaO_Bpara001_12.2mg_MvH_0.4K_10042025.dat,0.982985
4.72497,1.46387,0.0725516,0.4300,DC Moment Free Ctr (emu),12.20,YbZnGaO_Bpara001_12.2mg_MvH_0.4K_10042025.dat,0.985294
4.74998,1.46752,0.0727316,0.4409,DC Moment Free Ctr (emu),12.20,YbZnGaO_Bpara001_12.2mg_MvH_0.4K_10042025.dat,0.987815
4.77497,1.47048,0.0728783,0.4411,DC Moment Free Ctr (emu),12.20,YbZnGaO_Bpara001_12.2mg_MvH_0.4K_10042025.dat,0.989638
4.79998,1.47502,0.0731044,0.4422,DC Moment Free Ctr (emu),12.20,YbZnGaO_Bpara001_12.2mg_MvH_0.4K_10042025.dat,0.993099
4.82495,1.47858,0.0732808,0.4376,DC Moment Free Ctr (emu),12.20,YbZnGaO_Bpara001_12.2mg_MvH_0.4K_10042025.dat,0.995708
4.84998,1.48223,0.0734625,0.4391,DC Moment Free Ctr (emu),12.20,YbZnGaO_Bpara001_12.2mg_MvH_0.4K_10042025.dat,0.997856
4.87498,1.48569,0.0736333,0.4297,DC Moment Free Ctr (emu),12.20,YbZnGaO_Bpara001_12.2mg_MvH_0.4K_10042025.dat,1.00038
4.89998,1.48914,0.0738042,0.4528,DC Moment Free Ctr (emu),12.20,YbZnGaO_Bpara001_12.2mg_MvH_0.4K_10042025.dat,1.00274
4.92496,1.49238,0.0739651,0.4295,DC Moment Free Ctr (emu),12.20,YbZnGaO_Bpara001_12.2mg_MvH_0.4K_10042025.dat,1.00527
4.94997,1.49569,0.0741287,0.4376,DC Moment Free Ctr (emu),12.20,YbZnGaO_Bpara001_12.2mg_MvH_0.4K_10042025.dat,1.0071
4.97498,1.49882,0.0742844,0.4439,DC Moment Free Ctr (emu),12.20,YbZnGaO_Bpara001_12.2mg_MvH_0.4K_10042025.dat,1.00913
4.99995,1.50213,0.0744492,0.4399,DC Moment Free Ctr (emu),12.20,YbZnGaO_Bpara001_12.2mg_MvH_0.4K_10042025.dat,1.01162
5.02497,1.5054,0.0746113,0.4374,DC Moment Free Ctr (emu),12.20,YbZnGaO_Bpara001_12.2mg_MvH_0.4K_10042025.dat,1.01366
5.04998,1.50882,0.0747797,0.4377,DC Moment Free Ctr (emu),12.20,YbZnGaO_Bpara001_12.2mg_MvH_0.4K_10042025.dat,1.01587
5.07495,1.51147,0.0749133,0.4404,DC Moment Free Ctr (emu),12.20,YbZnGaO_Bpara001_12.2mg_MvH_0.4K_10042025.dat,1.01769
5.09996,1.51441,0.0750587,0.4290,DC Moment Free Ctr (emu),12.20,YbZnGaO_Bpara001_12.2mg_MvH_0.4K_10042025.dat,1.0204
5.12497,1.51742,0.0752073,0.4428,DC Moment Free Ctr (emu),12.20,YbZnGaO_Bpara001_12.2mg_MvH_0.4K_10042025.dat,1.02208
5.14997,1.52053,0.0753616,0.4286,DC Moment Free Ctr (emu),12.20,YbZnGaO_Bpara001_12.2mg_MvH_0.4K_10042025.dat,1.02431
5.17495,1.52348,0.0755089,0.4484,DC Moment Free Ctr (emu),12.20,YbZnGaO_Bpara001_12.2mg_MvH_0.4K_10042025.dat,1.0261
5.19996,1.52611,0.0756394,0.4285,DC Moment Free Ctr (emu),12.20,YbZnGaO_Bpara001_12.2mg_MvH_0.4K_10042025.dat,1.02812
5.22497,1.52882,0.0757746,0.4273,DC Moment Free Ctr (emu),12.20,YbZnGaO_Bpara001_12.2mg_MvH_0.4K_10042025.dat,1.03012
5.24997,1.53172,0.0759185,0.4523,DC Moment Free Ctr (emu),12.20,YbZnGaO_Bpara001_12.2mg_MvH_0.4K_10042025.dat,1.03195
5.27497,1.53446,0.0760551,0.4536,DC Moment Free Ctr (emu),12.20,YbZnGaO_Bpara001_12.2mg_MvH_0.4K_10042025.dat,1.03385
5.29997,1.53693,0.0761781,0.4411,DC Moment Free Ctr (emu),12.20,YbZnGaO_Bpara001_12.2mg_MvH_0.4K_10042025.dat,1.03556
5.32495,1.53931,0.0762973,0.4293,DC Moment Free Ctr (emu),12.20,YbZnGaO_Bpara001_12.2mg_MvH_0.4K_10042025.dat,1.0372
5.34996,1.54207,0.0764332,0.4455,DC Moment Free Ctr (emu),12.20,YbZnGaO_Bpara001_12.2mg_MvH_0.4K_10042025.dat,1.03946
5.37496,1.54447,0.0765533,0.4464,DC Moment Free Ctr (emu),12.20,YbZnGaO_Bpara001_12.2mg_MvH_0.4K_10042025.dat,1.04078
5.39996,1.5472,0.0766882,0.4465,DC Moment Free Ctr (emu),12.20,YbZnGaO_Bpara001_12.2mg_MvH_0.4K_10042025.dat,1.0433
5.42497,1.54953,0.0768029,0.4477,DC Moment Free Ctr (emu),12.20,YbZnGaO_Bpara001_12.2mg_MvH_0.4K_10042025.dat,1.04458
5.44997,1.55199,0.0769256,0.4304,DC Moment Free Ctr (emu),12.20,YbZnGaO_Bpara001_12.2mg_MvH_0.4K_10042025.dat,1.04568
5.47497,1.55422,0.077038,0.4511,DC Moment Free Ctr (emu),12.20,YbZnGaO_Bpara001_12.2mg_MvH_0.4K_10042025.dat,1.04769
5.49997,1.55666,0.0771603,0.4387,DC Moment Free Ctr (emu),12.20,YbZnGaO_Bpara001_12.2mg_MvH_0.4K_10042025.dat,1.04979
5.52496,1.55895,0.0772751,0.4278,DC Moment Free Ctr (emu),12.20,YbZnGaO_Bpara001_12.2mg_MvH_0.4K_10042025.dat,1.05121
5.54997,1.56093,0.0773737,0.4446,DC Moment Free Ctr (emu),12.20,YbZnGaO_Bpara001_12.2mg_MvH_0.4K_10042025.dat,1.05249
5.57497,1.56312,0.0774828,0.4363,DC Moment Free Ctr (emu),12.20,YbZnGaO_Bpara001_12.2mg_MvH_0.4K_10042025.dat,1.05432
5.59997,1.56543,0.0775969,0.4381,DC Moment Free Ctr (emu),12.20,YbZnGaO_Bpara001_12.2mg_MvH_0.4K_10042025.dat,1.05594
5.62496,1.56778,0.0777131,0.4364,DC Moment Free Ctr (emu),12.20,YbZnGaO_Bpara001_12.2mg_MvH_0.4K_10042025.dat,1.05755
5.64997,1.56999,0.0778231,0.4369,DC Moment Free Ctr (emu),12.20,YbZnGaO_Bpara001_12.2mg_MvH_0.4K_10042025.dat,1.05927
5.67496,1.57216,0.0779298,0.4385,DC Moment Free Ctr (emu),12.20,YbZnGaO_Bpara001_12.2mg_MvH_0.4K_10042025.dat,1.06043
5.69996,1.57427,0.0780339,0.4430,DC Moment Free Ctr (emu),12.20,YbZnGaO_Bpara001_12.2mg_MvH_0.4K_10042025.dat,1.06205
5.72496,1.57628,0.0781327,0.4447,DC Moment Free Ctr (emu),12.20,YbZnGaO_Bpara001_12.2mg_MvH_0.4K_10042025.dat,1.06356
5.74997,1.57821,0.0782288,0.4364,DC Moment Free Ctr (emu),12.20,YbZnGaO_Bpara001_12.2mg_MvH_0.4K_10042025.dat,1.06477
5.77499,1.58029,0.0783318,0.4413,DC Moment Free Ctr (emu),12.20,YbZnGaO_Bpara001_12.2mg_MvH_0.4K_10042025.dat,1.06627
5.79996,1.58226,0.0784276,0.4408,DC Moment Free Ctr (emu),12.20,YbZnGaO_Bpara001_12.2mg_MvH_0.4K_10042025.dat,1.0675
5.82497,1.58422,0.0785254,0.4442,DC Moment Free Ctr (emu),12.20,YbZnGaO_Bpara001_12.2mg_MvH_0.4K_10042025.dat,1.06936
5.84997,1.58622,0.0786235,0.4297,DC Moment Free Ctr (emu),12.20,YbZnGaO_Bpara001_12.2mg_MvH_0.4K_10042025.dat,1.07032
5.87497,1.58799,0.0787115,0.4434,DC Moment Free Ctr (emu),12.20,YbZnGaO_Bpara001_12.2mg_MvH_0.4K_10042025.dat,1.07153
5.89995,1.58993,0.0788071,0.4429,DC Moment Free Ctr (emu),12.20,YbZnGaO_Bpara001_12.2mg_MvH_0.4K_10042025.dat,1.07295
5.92496,1.59177,0.0788989,0.4486,DC Moment Free Ctr (emu),12.20,YbZnGaO_Bpara001_12.2mg_MvH_0.4K_10042025.dat,1.07454
5.94995,1.59359,0.0789894,0.4493,DC Moment Free Ctr (emu),12.20,YbZnGaO_Bpara001_12.2mg_MvH_0.4K_10042025.dat,1.07546
5.97497,1.59535,0.0790779,0.4445,DC Moment Free Ctr (emu),12.20,YbZnGaO_Bpara001_12.2mg_MvH_0.4K_10042025.dat,1.07676
5.99996,1.59695,0.0791567,0.4506,DC Moment Free Ctr (emu),12.20,YbZnGaO_Bpara001_12.2mg_MvH_0.4K_10042025.dat,1.07834
6.02499,1.59871,0.0792429,0.4345,DC Moment Free Ctr (emu),12.20,YbZnGaO_Bpara001_12.2mg_MvH_0.4K_10042025.dat,1.07907
6.04997,1.60051,0.0793326,0.4518,DC Moment Free Ctr (emu),12.20,YbZnGaO_Bpara001_12.2mg_MvH_0.4K_10042025.dat,1.08033
6.07496,1.60213,0.0794131,0.4507,DC Moment Free Ctr (emu),12.20,YbZnGaO_Bpara001_12.2mg_MvH_0.4K_10042025.dat,1.08172
6.09998,1.6038,0.0794963,0.4355,DC Moment Free Ctr (emu),12.20,YbZnGaO_Bpara001_12.2mg_MvH_0.4K_10042025.dat,1.08304
6.12496,1.60552,0.0795816,0.4564,DC Moment Free Ctr (emu),12.20,YbZnGaO_Bpara001_12.2mg_MvH_0.4K_10042025.dat,1.08416
6.14996,1.60718,0.0796646,0.4576,DC Moment Free Ctr (emu),12.20,YbZnGaO_Bpara001_12.2mg_MvH_0.4K_10042025.dat,1.08501
6.17496,1.60856,0.0797329,0.4436,DC Moment Free Ctr (emu),12.20,YbZnGaO_Bpara001_12.2mg_MvH_0.4K_10042025.dat,1.08634
6.19997,1.61017,0.0798128,0.4407,DC Moment Free Ctr (emu),12.20,YbZnGaO_Bpara001_12.2mg_MvH_0.4K_10042025.dat,1.0872
6.22495,1.61175,0.0798925,0.4392,DC Moment Free Ctr (emu),12.20,YbZnGaO_Bpara001_12.2mg_MvH_0.4K_10042025.dat,1.08812
6.24998,1.61325,0.0799681,0.4299,DC Moment Free Ctr (emu),12.20,YbZnGaO_Bpara001_12.2mg_MvH_0.4K_10042025.dat,1.08916
6.27497,1.61479,0.0800459,0.4534,DC Moment Free Ctr (emu),12.20,YbZnGaO_Bpara001_12.2mg_MvH_0.4K_10042025.dat,1.09043
6.29999,1.61634,0.0801222,0.4311,DC Moment Free Ctr (emu),12.20,YbZnGaO_Bpara001_12.2mg_MvH_0.4K_10042025.dat,1.09153
6.32497,1.61795,0.0802013,0.4375,DC Moment Free Ctr (emu),12.20,YbZnGaO_Bpara001_12.2mg_MvH_0.4K_10042025.dat,1.09284
6.34995,1.61926,0.080266,0.4373,DC Moment Free Ctr (emu),12.20,YbZnGaO_Bpara001_12.2mg_MvH_0.4K_10042025.dat,1.09354
6.37498,1.62078,0.0803421,0.4294,DC Moment Free Ctr (emu),12.20,YbZnGaO_Bpara001_12.2mg_MvH_0.4K_10042025.dat,1.09498
6.39997,1.62216,0.0804103,0.4529,DC Moment Free Ctr (emu),12.20,YbZnGaO_Bpara001_12.2mg_MvH_0.4K_10042025.dat,1.09556
6.42495,1.6236,0.0804822,0.4299,DC Moment Free Ctr (emu),12.20,YbZnGaO_Bpara001_12.2mg_MvH_0.4K_10042025.dat,1.09682
6.44998,1.62521,0.080562,0.4280,DC Moment Free Ctr (emu),12.20,YbZnGaO_Bpara001_12.2mg_MvH_0.4K_10042025.dat,1.09793
6.47498,1.62639,0.0806216,0.4380,DC Moment Free Ctr (emu),12.20,YbZnGaO_Bpara001_12.2mg_MvH_0.4K_10042025.dat,1.09843
6.49996,1.62757,0.0806828,0.4437,DC Moment Free Ctr (emu),12.20,YbZnGaO_Bpara001_12.2mg_MvH_0.4K_10042025.dat,1.09922
6.52499,1.62894,0.0807505,0.4378,DC Moment Free Ctr (emu),12.20,YbZnGaO_Bpara001_12.2mg_MvH_0.4K_10042025.dat,1.10076
6.54998,1.63043,0.0808234,0.4398,DC Moment Free Ctr (emu),12.20,YbZnGaO_Bpara001_12.2mg_MvH_0.4K_10042025.dat,1.10177
6.57496,1.63187,0.0808929,0.4390,DC Moment Free Ctr (emu),12.20,YbZnGaO_Bpara001_12.2mg_MvH_0.4K_10042025.dat,1.10312
6.59998,1.63304,0.0809498,0.4394,DC Moment Free Ctr (emu),12.20,YbZnGaO_Bpara001_12.2mg_MvH_0.4K_10042025.dat,1.10314
6.62497,1.6344,0.0810176,0.4485,DC Moment Free Ctr (emu),12.20,YbZnGaO_Bpara001_12.2mg_MvH_0.4K_10042025.dat,1.1044
6.64997,1.63556,0.0810767,0.4308,DC Moment Free Ctr (emu),12.20,YbZnGaO_Bpara001_12.2mg_MvH_0.4K_10042025.dat,1.10542
6.67494,1.6367,0.0811334,0.4457,DC Moment Free Ctr (emu),12.20,YbZnGaO_Bpara001_12.2mg_MvH_0.4K_10042025.dat,1.10589
6.69997,1.63807,0.0812,0.4409,DC Moment Free Ctr (emu),12.20,YbZnGaO_Bpara001_12.2mg_MvH_0.4K_10042025.dat,1.10693
6.72496,1.63934,0.0812638,0.4410,DC Moment Free Ctr (emu),12.20,YbZnGaO_Bpara001_12.2mg_MvH_0.4K_10042025.dat,1.10732
6.74997,1.64047,0.0813223,0.4383,DC Moment Free Ctr (emu),12.20,YbZnGaO_Bpara001_12.2mg_MvH_0.4K_10042025.dat,1.10838
6.77497,1.64185,0.0813904,0.4374,DC Moment Free Ctr (emu),12.20,YbZnGaO_Bpara001_12.2mg_MvH_0.4K_10042025.dat,1.10974
6.79998,1.64302,0.0814473,0.4406,DC Moment Free Ctr (emu),12.20,YbZnGaO_Bpara001_12.2mg_MvH_0.4K_10042025.dat,1.11015
6.82496,1.64424,0.0815089,0.4380,DC Moment Free Ctr (emu),12.20,YbZnGaO_Bpara001_12.2mg_MvH_0.4K_10042025.dat,1.11119
6.84998,1.64543,0.0815671,0.4290,DC Moment Free Ctr (emu),12.20,YbZnGaO_Bpara001_12.2mg_MvH_0.4K_10042025.dat,1.11208
6.87497,1.64664,0.0816267,0.4270,DC Moment Free Ctr (emu),12.20,YbZnGaO_Bpara001_12.2mg_MvH_0.4K_10042025.dat,1.11317
6.89996,1.64766,0.081677,0.4424,DC Moment Free Ctr (emu),12.20,YbZnGaO_Bpara001_12.2mg_MvH_0.4K_10042025.dat,1.11361
6.92495,1.64892,0.081739,0.4477,DC Moment Free Ctr (emu),12.20,YbZnGaO_Bpara001_12.2mg_MvH_0.4K_10042025.dat,1.11441
6.94997,1.6501,0.081798,0.4418,DC Moment Free Ctr (emu),12.20,YbZnGaO_Bpara001_12.2mg_MvH_0.4K_10042025.dat,1.11522
6.97498,1.65116,0.0818507,0.4436,DC Moment Free Ctr (emu),12.20,YbZnGaO_Bpara001_12.2mg_MvH_0.4K_10042025.dat,1.11615
6.99995,1.65235,0.0819103,0.4381,DC Moment Free Ctr (emu),12.20,YbZnGaO_Bpara001_12.2mg_MvH_0.4K_10042025.dat,1.11721

File: data/magnetization/YZGO_MvH_2p5K_Bparc_vsm.csv (part 1 of 6)
B_T,M_muB_per_Yb,M_err_muB_per_Yb,T_sample_K,moment_column,mass_mg,source_file
-3.88138e-06,0.000983784,3.47078e-06,2.4977,Moment (emu),4.81,YZGO_BparaC_4.81MG_2.5K_06242026.DAT
0.000582992,0.000995191,1.82598e-05,2.5001,Moment (emu),4.81,YZGO_BparaC_4.81MG_2.5K_06242026.DAT
0.0046576,0.00246241,0.000112134,2.5005,Moment (emu),4.81,YZGO_BparaC_4.81MG_2.5K_06242026.DAT
0.0114197,0.00509256,0.000125461,2.5024,Moment (emu),4.81,YZGO_BparaC_4.81MG_2.5K_06242026.DAT
0.018412,0.00775287,0.000118283,2.5039,Moment (emu),4.81,YZGO_BparaC_4.81MG_2.5K_06242026.DAT
0.0257475,0.010392,0.000120536,2.5032,Moment (emu),4.81,YZGO_BparaC_4.81MG_2.5K_06242026.DAT
0.0320415,0.0130445,0.000119918,2.5008,Moment (emu),4.81,YZGO_BparaC_4.81MG_2.5K_06242026.DAT
0.039724,0.0156928,0.000120955,2.4995,Moment (emu),4.81,YZGO_BparaC_4.81MG_2.5K_06242026.DAT
0.0467175,0.0183458,0.000121584,2.4987,Moment (emu),4.81,YZGO_BparaC_4.81MG_2.5K_06242026.DAT
0.0544131,0.0210024,0.000121541,2.4982,Moment (emu),4.81,YZGO_BparaC_4.81MG_2.5K_06242026.DAT
0.0603839,0.023662,0.000122217,2.4980,Moment (emu),4.81,YZGO_BparaC_4.81MG_2.5K_06242026.DAT
0.068445,0.0263265,0.000121101,2.4974,Moment (emu),4.81,YZGO_BparaC_4.81MG_2.5K_06242026.DAT
0.0743751,0.0289796,0.000121602,2.4975,Moment (emu),4.81,YZGO_BparaC_4.81MG_2.5K_06242026.DAT
0.0820686,0.0316253,0.000120913,2.4984,Moment (emu),4.81,YZGO_BparaC_4.81MG_2.5K_06242026.DAT
0.088017,0.0342773,0.000120594,2.4991,Moment (emu),4.81,YZGO_BparaC_4.81MG_2.5K_06242026.DAT
0.0953694,0.0369285,0.000120752,2.4995,Moment (emu),4.81,YZGO_BparaC_4.81MG_2.5K_06242026.DAT
0.101946,0.0395712,0.000121152,2.4998,Moment (emu),4.81,YZGO_BparaC_4.81MG_2.5K_06242026.DAT
0.109787,0.0421183,0.000121167,2.4999,Moment (emu),4.81,YZGO_BparaC_4.81MG_2.5K_06242026.DAT
0.116383,0.0447521,0.000119351,2.5001,Moment (emu),4.81,YZGO_BparaC_4.81MG_2.5K_06242026.DAT
0.123585,0.0471196,0.00011504,2.5004,Moment (emu),4.81,YZGO_BparaC_4.81MG_2.5K_06242026.DAT
0.13075,0.0502466,8.76732e-05,2.5009,Moment (emu),4.81,YZGO_BparaC_4.81MG_2.5K_06242026.DAT
0.158217,0.0575459,0.000122516,2.4999,Moment (emu),4.81,YZGO_BparaC_4.81MG_2.5K_06242026.DAT
0.175223,0.0655563,0.000363154,2.4984,Moment (emu),4.81,YZGO_BparaC_4.81MG_2.5K_06242026.DAT
0.178852,0.067936,0.000762124,2.4982,Moment (emu),4.81,YZGO_BparaC_4.81MG_2.5K_06242026.DAT
0.185332,0.0709326,0.000128191,2.4997,Moment (emu),4.81,YZGO_BparaC_4.81MG_2.5K_06242026.DAT
0.192343,0.0736923,0.000116762,2.5009,Moment (emu),4.81,YZGO_BparaC_4.81MG_2.5K_06242026.DAT
0.199503,0.0754159,0.000412415,2.5004,Moment (emu),4.81,YZGO_BparaC_4.81MG_2.5K_06242026.DAT
0.207559,0.0784872,0.000128593,2.5005,Moment (emu),4.81,YZGO_BparaC_4.81MG_2.5K_06242026.DAT
0.213024,0.0809129,0.00012797,2.5004,Moment (emu),4.81,YZGO_BparaC_4.81MG_2.5K_06242026.DAT
0.220668,0.0834892,0.000115285,2.4997,Moment (emu),4.81,YZGO_BparaC_4.81MG_2.5K_06242026.DAT
0.227445,0.0862017,0.000122841,2.4993,Moment (emu),4.81,YZGO_BparaC_4.81MG_2.5K_06242026.DAT
0.234047,0.0886891,0.000113679,2.4993,Moment (emu),4.81,YZGO_BparaC_4.81MG_2.5K_06242026.DAT
0.241404,0.091352,0.000122387,2.4994,Moment (emu),4.81,YZGO_BparaC_4.81MG_2.5K_06242026.DAT
0.248704,0.09389,0.000120149,2.4997,Moment (emu),4.81,YZGO_BparaC_4.81MG_2.5K_06242026.DAT
0.256072,0.0965084,0.000115215,2.5001,Moment (emu),4.81,YZGO_BparaC_4.81MG_2.5K_06242026.DAT
0.263069,0.0991045,0.000118101,2.5002,Moment (emu),4.81,YZGO_BparaC_4.81MG_2.5K_06242026.DAT
0.270089,0.101695,0.00011842,2.5002,Moment (emu),4.81,YZGO_BparaC_4.81MG_2.5K_06242026.DAT
0.276049,0.104301,0.000119112,2.5000,Moment (emu),4.81,YZGO_BparaC_4.81MG_2.5K_06242026.DAT
0.28374,0.106913,0.000119096,2.4999,Moment (emu),4.81,YZGO_BparaC_4.81MG_2.5K_06242026.DAT
0.289723,0.109511,0.000121278,2.4998,Moment (emu),4.81,YZGO_BparaC_4.81MG_2.5K_06242026.DAT
0.297786,0.11211,0.000119597,2.5000,Moment (emu),4.81,YZGO_BparaC_4.81MG_2.5K_06242026.DAT
0.304083,0.114706,0.0001192,2.5001,Moment (emu),4.81,YZGO_BparaC_4.81MG_2.5K_06242026.DAT
0.311781,0.1173,0.000118484,2.5005,Moment (emu),4.81,YZGO_BparaC_4.81MG_2.5K_06242026.DAT
0.318073,0.1199,0.000118307,2.5009,Moment (emu),4.81,YZGO_BparaC_4.81MG_2.5K_06242026.DAT
0.325417,0.122512,0.000118243,2.5008,Moment (emu),4.81,YZGO_BparaC_4.81MG_2.5K_06242026.DAT
0.33242,0.125098,0.000118607,2.5008,Moment (emu),4.81,YZGO_BparaC_4.81MG_2.5K_06242026.DAT
0.340835,0.127717,0.000120076,2.5006,Moment (emu),4.81,YZGO_BparaC_4.81MG_2.5K_06242026.DAT
0.346085,0.130307,0.000120451,2.5002,Moment (emu),4.81,YZGO_BparaC_4.81MG_2.5K_06242026.DAT
0.354819,0.132901,0.000117666,2.5004,Moment (emu),4.81,YZGO_BparaC_4.81MG_2.5K_06242026.DAT
0.36043,0.135508,0.000121064,2.5003,Moment (emu),4.81,YZGO_BparaC_4.81MG_2.5K_06242026.DAT
0.367104,0.138105,0.000116963,2.4998,Moment (emu),4.81,YZGO_BparaC_4.81MG_2.5K_06242026.DAT
0.374468,0.14074,0.00012109,2.4990,Moment (emu),4.81,YZGO_BparaC_4.81MG_2.5K_06242026.DAT
0.382521,0.143353,0.000119993,2.4984,Moment (emu),4.81,YZGO_BparaC_4.81MG_2.5K_06242026.DAT
0.38809,0.145935,0.000113959,2.4991,Moment (emu),4.81,YZGO_BparaC_4.81MG_2.5K_06242026.DAT
0.395069,0.148514,0.000118326,2.4994,Moment (emu),4.81,YZGO_BparaC_4.81MG_2.5K_06242026.DAT
0.402069,0.151104,0.000117276,2.4993,Moment (emu),4.81,YZGO_BparaC_4.81MG_2.5K_06242026.DAT
0.40941,0.153701,0.000118009,2.4998,Moment (emu),4.81,YZGO_BparaC_4.81MG_2.5K_06242026.DAT
0.416406,0.156283,0.000118189,2.5004,Moment (emu),4.81,YZGO_BparaC_4.81MG_2.5K_06242026.DAT
0.423409,0.158885,0.000119116,2.5007,Moment (emu),4.81,YZGO_BparaC_4.81MG_2.5K_06242026.DAT
0.430058,0.161453,0.000119522,2.5008,Moment (emu),4.81,YZGO_BparaC_4.81MG_2.5K_06242026.DAT
0.437773,0.16408,0.000122488,2.5003,Moment (emu),4.81,YZGO_BparaC_4.81MG_2.5K_06242026.DAT
0.444095,0.166666,0.000120988,2.4998,Moment (emu),4.81,YZGO_BparaC_4.81MG_2.5K_06242026.DAT
0.46509,0.17187,0.000120064,2.4992,Moment (emu),4.81,YZGO_BparaC_4.81MG_2.5K_06242026.DAT
0.467174,0.174473,0.000118391,2.4994,Moment (emu),4.81,YZGO_BparaC_4.81MG_2.5K_06242026.DAT
0.472056,0.177054,0.000120434,2.4994,Moment (emu),4.81,YZGO_BparaC_4.81MG_2.5K_06242026.DAT
0.479394,0.179627,0.00011878,2.5001,Moment (emu),4.81,YZGO_BparaC_4.81MG_2.5K_06242026.DAT
0.486044,0.182232,0.000123235,2.5002,Moment (emu),4.81,YZGO_BparaC_4.81MG_2.5K_06242026.DAT
0.494079,0.184787,0.000117392,2.5000,Moment (emu),4.81,YZGO_BparaC_4.81MG_2.5K_06242026.DAT
0.499654,0.187408,0.000118758,2.4998,Moment (emu),4.81,YZGO_BparaC_4.81MG_2.5K_06242026.DAT
0.507337,0.189963,0.000119874,2.5006,Moment (emu),4.81,YZGO_BparaC_4.81MG_2.5K_06242026.DAT
0.513616,0.19254,0.000121065,2.5004,Moment (emu),4.81,YZGO_BparaC_4.81MG_2.5K_06242026.DAT
0.521641,0.19513,0.000121673,2.5008,Moment (emu),4.81,YZGO_BparaC_4.81MG_2.5K_06242026.DAT
0.527222,0.197725,0.00012097,2.5007,Moment (emu),4.81,YZGO_BparaC_4.81MG_2.5K_06242026.DAT
0.534562,0.200309,0.000117454,2.5005,Moment (emu),4.81,YZGO_BparaC_4.81MG_2.5K_06242026.DAT
0.541931,0.202897,0.000122771,2.4997,Moment (emu),4.81,YZGO_BparaC_4.81MG_2.5K_06242026.DAT
0.549982,0.205504,0.00012137,2.4995,Moment (emu),4.81,YZGO_BparaC_4.81MG_2.5K_06242026.DAT
0.556262,0.208044,0.000121521,2.4998,Moment (emu),4.81,YZGO_BparaC_4.81MG_2.5K_06242026.DAT
0.562928,0.210642,0.000119819,2.4999,Moment (emu),4.81,YZGO_BparaC_4.81MG_2.5K_06242026.DAT
0.570304,0.213201,0.000117214,2.4999,Moment (emu),4.81,YZGO_BparaC_4.81MG_2.5K_06242026.DAT
0.576969,0.215806,0.000119466,2.5002,Moment (emu),4.81,YZGO_BparaC_4.81MG_2.5K_06242026.DAT
0.584683,0.218399,0.000119156,2.5005,Moment (emu),4.81,YZGO_BparaC_4.81MG_2.5K_06242026.DAT
0.590623,0.220947,0.000119613,2.5006,Moment (emu),4.81,YZGO_BparaC_4.81MG_2.5K_06242026.DAT
0.599012,0.223529,0.000118759,2.5008,Moment (emu),4.81,YZGO_BparaC_4.81MG_2.5K_06242026.DAT
0.604942,0.226091,0.000115266,2.5011,Moment (emu),4.81,YZGO_BparaC_4.81MG_2.5K_06242026.DAT
0.611602,0.22868,0.000119376,2.5013,Moment (emu),4.81,YZGO_BparaC_4.81MG_2.5K_06242026.DAT
0.618969,0.231228,0.000119749,2.5013,Moment (emu),4.81,YZGO_BparaC_4.81MG_2.5K_06242026.DAT
0.627005,0.233809,0.000117156,2.5011,Moment (emu),4.81,YZGO_BparaC_4.81MG_2.5K_06242026.DAT
0.632595,0.236393,0.00011758,2.5009,Moment (emu),4.81,YZGO_BparaC_4.81MG_2.5K_06242026.DAT
0.639586,0.238961,0.000117291,2.5004,Moment (emu),4.81,YZGO_BparaC_4.81MG_2.5K_06242026.DAT
0.646554,0.241562,0.000120587,2.4997,Moment (emu),4.81,YZGO_BparaC_4.81MG_2.5K_06242026.DAT
0.653181,0.244115,0.000119041,2.4997,Moment (emu),4.81,YZGO_BparaC_4.81MG_2.5K_06242026.DAT
0.660515,0.246676,0.000119843,2.4997,Moment (emu),4.81,YZGO_BparaC_4.81MG_2.5K_06242026.DAT
0.667508,0.249236,0.000114669,2.4997,Moment (emu),4.81,YZGO_BparaC_4.81MG_2.5K_06242026.DAT
0.674866,0.251815,0.000118466,2.4996,Moment (emu),4.81,YZGO_BparaC_4.81MG_2.5K_06242026.DAT
0.682585,0.254395,0.000122504,2.4997,Moment (emu),4.81,YZGO_BparaC_4.81MG_2.5K_06242026.DAT
0.689235,0.256934,0.000120581,2.4996,Moment (emu),4.81,YZGO_BparaC_4.81MG_2.5K_06242026.DAT
0.696581,0.259502,0.000115468,2.4994,Moment (emu),4.81,YZGO_BparaC_4.81MG_2.5K_06242026.DAT
0.703939,0.262043,0.000115748,2.4998,Moment (emu),4.81,YZGO_BparaC_4.81MG_2.5K_06242026.DAT
0.710944,0.264592,0.000120737,2.4996,Moment (emu),4.81,YZGO_BparaC_4.81MG_2.5K_06242026.DAT
0.717593,0.267156,0.000120645,2.4995,Moment (emu),4.81,YZGO_BparaC_4.81MG_2.5K_06242026.DAT
0.723877,0.269729,0.000117073,2.4996,Moment (emu),4.81,YZGO_BparaC_4.81MG_2.5K_06242026.DAT
0.731222,0.272249,0.000120474,2.4997,Moment (emu),4.81,YZGO_BparaC_4.81MG_2.5K_06242026.DAT
0.738222,0.2748,0.000114511,2.5003,Moment (emu),4.81,YZGO_BparaC_4.81MG_2.5K_06242026.DAT
0.74627,0.277352,0.000117334,2.5005,Moment (emu),4.81,YZGO_BparaC_4.81MG_2.5K_06242026.DAT
0.751836,0.279867,0.000113609,2.5005,Moment (emu),4.81,YZGO_BparaC_4.81MG_2.5K_06242026.DAT
0.759521,0.282385,0.000122005,2.5010,Moment (emu),4.81,YZGO_BparaC_4.81MG_2.5K_06242026.DAT
0.76652,0.284973,0.000118289,2.5011,Moment (emu),4.81,YZGO_BparaC_4.81MG_2.5K_06242026.DAT
0.772474,0.287471,0.000120209,2.5014,Moment (emu),4.81,YZGO_BparaC_4.81MG_2.5K_06242026.DAT
0.780186,0.290042,0.000117369,2.5013,Moment (emu),4.81,YZGO_BparaC_4.81MG_2.5K_06242026.DAT
0.786134,0.292595,0.0001223,2.5011,Moment (emu),4.81,YZGO_BparaC_4.81MG_2.5K_06242026.DAT
0.79452,0.295131,0.000122419,2.5004,Moment (emu),4.81,YZGO_BparaC_4.81MG_2.5K_06242026.DAT
0.800456,0.297711,0.000120763,2.5001,Moment (emu),4.81,YZGO_BparaC_4.81MG_2.5K_06242026.DAT
0.807115,0.300246,0.000119954,2.4995,Moment (emu),4.81,YZGO_BparaC_4.81MG_2.5K_06242026.DAT
0.814123,0.302816,0.000118975,2.5000,Moment (emu),4.81,YZGO_BparaC_4.81MG_2.5K_06242026.DAT
0.821462,0.305307,0.000122157,2.5002,Moment (emu),4.81,YZGO_BparaC_4.81MG_2.5K_06242026.DAT
0.828117,0.307858,0.00011632,2.4998,Moment (emu),4.81,YZGO_BparaC_4.81MG_2.5K_06242026.DAT
0.836869,0.310369,0.000119865,2.5002,Moment (emu),4.81,YZGO_BparaC_4.81MG_2.5K_06242026.DAT
0.842816,0.312862,0.000117602,2.5004,Moment (emu),4.81,YZGO_BparaC_4.81MG_2.5K_06242026.DAT
0.850183,0.31544,0.000115476,2.5003,Moment (emu),4.81,YZGO_BparaC_4.81MG_2.5K_06242026.DAT
0.856828,0.317938,0.000116267,2.5007,Moment (emu),4.81,YZGO_BparaC_4.81MG_2.5K_06242026.DAT
0.863114,0.320432,0.000119622,2.5010,Moment (emu),4.81,YZGO_BparaC_4.81MG_2.5K_06242026.DAT
0.870792,0.322968,0.000115093,2.5010,Moment (emu),4.81,YZGO_BparaC_4.81MG_2.5K_06242026.DAT
0.877445,0.325494,0.000118058,2.5008,Moment (emu),4.81,YZGO_BparaC_4.81MG_2.5K_06242026.DAT
0.884077,0.328028,0.000111932,2.5006,Moment (emu),4.81,YZGO_BparaC_4.81MG_2.5K_06242026.DAT
0.891078,0.330524,0.000113773,2.5005,Moment (emu),4.81,YZGO_BparaC_4.81MG_2.5K_06242026.DAT
0.899148,0.333052,0.00012056,2.5008,Moment (emu),4.81,YZGO_BparaC_4.81MG_2.5K_06242026.DAT
0.906159,0.335556,0.00011243,2.5009,Moment (emu),4.81,YZGO_BparaC_4.81MG_2.5K_06242026.DAT
0.91313,0.338044,0.000119579,2.5008,Moment (emu),4.81,YZGO_BparaC_4.81MG_2.5K_06242026.DAT
0.920105,0.340579,0.000121648,2.4999,Moment (emu),4.81,YZGO_BparaC_4.81MG_2.5K_06242026.DAT
0.926739,0.343104,0.000117422,2.4995,Moment (emu),4.81,YZGO_BparaC_4.81MG_2.5K_06242026.DAT
0.933387,0.345637,0.000125147,2.4990,Moment (emu),4.81,YZGO_BparaC_4.81MG_2.5K_06242026.DAT
0.941081,0.348154,0.000120934,2.4986,Moment (emu),4.81,YZGO_BparaC_4.81MG_2.5K_06242026.DAT
0.947052,0.350629,0.000120718,2.4990,Moment (emu),4.81,YZGO_BparaC_4.81MG_2.5K_06242026.DAT
0.954069,0.353176,0.000119258,2.4989,Moment (emu),4.81,YZGO_BparaC_4.81MG_2.5K_06242026.DAT
0.961403,0.355655,0.000115993,2.4993,Moment (emu),4.81,YZGO_BparaC_4.81MG_2.5K_06242026.DAT
0.968375,0.358098,0.000112299,2.5000,Moment (emu),4.81,YZGO_BparaC_4.81MG_2.5K_06242026.DAT
0.975032,0.360579,0.000118155,2.5006,Moment (emu),4.81,YZGO_BparaC_4.81MG_2.5K_06242026.DAT
0.982759,0.363076,0.000111546,2.5009,Moment (emu),4.81,YZGO_BparaC_4.81MG_2.5K_06242026.DAT
0.989404,0.365518,0.000122527,2.5012,Moment (emu),4.81,YZGO_BparaC_4.81MG_2.5K_06242026.DAT
0.997397,0.36801,0.00011657,2.5012,Moment (emu),4.81,YZGO_BparaC_4.81MG_2.5K_06242026.DAT
1.00439,0.370503,0.000119425,2.5013,Moment (emu),4.81,YZGO_BparaC_4.81MG_2.5K_06242026.DAT
1.01034,0.373043,0.000118822,2.5010,Moment (emu),4.81,YZGO_BparaC_4.81MG_2.5K_06242026.DAT
1.01733,0.375465,0.000113876,2.5010,Moment (emu),4.81,YZGO_BparaC_4.81MG_2.5K_06242026.DAT
1.02501,0.377946,0.000118984,2.5012,Moment (emu),4.81,YZGO_BparaC_4.81MG_2.5K_06242026.DAT
1.03098,0.380401,0.000110756,2.5014,Moment (emu),4.81,YZGO_BparaC_4.81MG_2.5K_06242026.DAT
1.03939,0.382934,0.00011751,2.5015,Moment (emu),4.81,YZGO_BparaC_4.81MG_2.5K_06242026.DAT
1.04601,0.385381,0.000117708,2.5013,Moment (emu),4.81,YZGO_BparaC_4.81MG_2.5K_06242026.DAT
1.053,0.387904,0.000117703,2.5010,Moment (emu),4.81,YZGO_BparaC_4.81MG_2.5K_06242026.DAT
1.05966,0.390415,0.000120353,2.5004,Moment (emu),4.81,YZGO_BparaC_4.81MG_2.5K_06242026.DAT
1.06596,0.392878,0.000111815,2.4998,Moment (emu),4.81,YZGO_BparaC_4.81MG_2.5K_06242026.DAT
1.07364,0.395366,0.000119384,2.5001,Moment (emu),4.81,YZGO_BparaC_4.81MG_2.5K_06242026.DAT
1.08028,0.397802,0.000120104,2.5005,Moment (emu),4.81,YZGO_BparaC_4.81MG_2.5K_06242026.DAT
1.088,0.40025,0.000113748,2.5004,Moment (emu),4.81,YZGO_BparaC_4.81MG_2.5K_06242026.DAT
1.09395,0.40273,0.000117563,2.5005,Moment (emu),4.81,YZGO_BparaC_4.81MG_2.5K_06242026.DAT
1.10093,0.405139,0.000124106,2.5014,Moment (emu),4.81,YZGO_BparaC_4.81MG_2.5K_06242026.DAT
1.10793,0.407652,0.000119688,2.5015,Moment (emu),4.81,YZGO_BparaC_4.81MG_2.5K_06242026.DAT
1.11598,0.410083,0.0001173,2.5009,Moment (emu),4.81,YZGO_BparaC_4.81MG_2.5K_06242026.DAT
1.12192,0.412605,0.000115836,2.5008,Moment (emu),4.81,YZGO_BparaC_4.81MG_2.5K_06242026.DAT
1.12926,0.415064,0.000119625,2.5000,Moment (emu),4.81,YZGO_BparaC_4.81MG_2.5K_06242026.DAT
1.13665,0.41756,0.000123577,2.4997,Moment (emu),4.81,YZGO_BparaC_4.81MG_2.5K_06242026.DAT
1.14366,0.420027,0.000115365,2.4995,Moment (emu),4.81,YZGO_BparaC_4.81MG_2.5K_06242026.DAT
1.15136,0.422487,0.00012144,2.4990,Moment (emu),4.81,YZGO_BparaC_4.81MG_2.5K_06242026.DAT
1.15871,0.424871,0.000110283,2.5013,Moment (emu),4.81,YZGO_BparaC_4.81MG_2.5K_06242026.DAT
1.16465,0.427263,0.00011884,2.5015,Moment (emu),4.81,YZGO_BparaC_4.81MG_2.5K_06242026.DAT
1.17094,0.429689,0.000119848,2.5016,Moment (emu),4.81,YZGO_BparaC_4.81MG_2.5K_06242026.DAT
1.17794,0.432172,0.00011714,2.5013,Moment (emu),4.81,YZGO_BparaC_4.81MG_2.5K_06242026.DAT
1.18494,0.434637,0.00012039,2.5007,Moment (emu),4.81,YZGO_BparaC_4.81MG_2.5K_06242026.DAT
1.19298,0.437107,0.000121251,2.5002,Moment (emu),4.81,YZGO_BparaC_4.81MG_2.5K_06242026.DAT
1.19928,0.43957,0.000114659,2.4995,Moment (emu),4.81,YZGO_BparaC_4.81MG_2.5K_06242026.DAT
1.20732,0.442051,0.000117982,2.4991,Moment (emu),4.81,YZGO_BparaC_4.81MG_2.5K_06242026.DAT
1.21396,0.444448,0.000120268,2.4993,Moment (emu),4.81,YZGO_BparaC_4.81MG_2.5K_06242026.DAT
1.21991,0.44686,0.000120108,2.4996,Moment (emu),4.81,YZGO_BparaC_4.81MG_2.5K_06242026.DAT
1.22833,0.44936,0.000108952,2.4999,Moment (emu),4.81,YZGO_BparaC_4.81MG_2.5K_06242026.DAT
1.2364,0.451739,0.000116234,2.4994,Moment (emu),4.81,YZGO_BparaC_4.81MG_2.5K_06242026.DAT
1.24196,0.454139,0.00010625,2.4999,Moment (emu),4.81,YZGO_BparaC_4.81MG_2.5K_06242026.DAT
1.24824,0.456529,0.000120117,2.5005,Moment (emu),4.81,YZGO_BparaC_4.81MG_2.5K_06242026.DAT
1.25664,0.458946,0.000117814,2.5011,Moment (emu),4.81,YZGO_BparaC_4.81MG_2.5K_06242026.DAT
1.2619,0.461332,0.00012003,2.5011,Moment (emu),4.81,YZGO_BparaC_4.81MG_2.5K_06242026.DAT
1.26892,0.463798,0.000121457,2.5006,Moment (emu),4.81,YZGO_BparaC_4.81MG_2.5K_06242026.DAT
1.27664,0.466205,0.000115655,2.5006,Moment (emu),4.81,YZGO_BparaC_4.81MG_2.5K_06242026.DAT
1.28399,0.468639,0.000117861,2.5009,Moment (emu),4.81,YZGO_BparaC_4.81MG_2.5K_06242026.DAT
1.29029,0.471057,0.000117959,2.5009,Moment (emu),4.81,YZGO_BparaC_4.81MG_2.5K_06242026.DAT
1.29694,0.473507,0.000117432,2.5005,Moment (emu),4.81,YZGO_BparaC_4.81MG_2.5K_06242026.DAT
1.30499,0.475925,0.000123812,2.5000,Moment (emu),4.81,YZGO_BparaC_4.81MG_2.5K_06242026.DAT
1.31197,0.478263,0.000112903,2.5003,Moment (emu),4.81,YZGO_BparaC_4.81MG_2.5K_06242026.DAT
1.31756,0.480707,0.00012051,2.5006,Moment (emu),4.81,YZGO_BparaC_4.81MG_2.5K_06242026.DAT
1.32486,0.483049,0.000125222,2.5010,Moment (emu),4.81,YZGO_BparaC_4.81MG_2.5K_06242026.DAT
1.33253,0.485465,0.000118325,2.5017,Moment (emu),4.81,YZGO_BparaC_4.81MG_2.5K_06242026.DAT
1.33882,0.48783,0.000119592,2.5015,Moment (emu),4.81,YZGO_BparaC_4.81MG_2.5K_06242026.DAT
1.3458,0.490214,0.000124246,2.5013,Moment (emu),4.81,YZGO_BparaC_4.81MG_2.5K_06242026.DAT
1.35279,0.492674,0.000120832,2.5013,Moment (emu),4.81,YZGO_BparaC_4.81MG_2.5K_06242026.DAT
1.3598,0.495139,0.000114171,2.5001,Moment (emu),4.81,YZGO_BparaC_4.81MG_2.5K_06242026.DAT
1.36679,0.497526,0.00011683,2.4996,Moment (emu),4.81,YZGO_BparaC_4.81MG_2.5K_06242026.DAT
1.37451,0.499903,0.000113861,2.5005,Moment (emu),4.81,YZGO_BparaC_4.81MG_2.5K_06242026.DAT
1.38046,0.502229,0.000118059,2.5009,Moment (emu),4.81,YZGO_BparaC_4.81MG_2.5K_06242026.DAT
1.38886,0.504653,0.000111776,2.5009,Moment (emu),4.81,YZGO_BparaC_4.81MG_2.5K_06242026.DAT
1.39622,0.507027,0.000115963,2.5010,Moment (emu),4.81,YZGO_BparaC_4.81MG_2.5K_06242026.DAT
1.40252,0.509417,0.00011607,2.5008,Moment (emu),4.81,YZGO_BparaC_4.81MG_2.5K_06242026.DAT
1.40847,0.511846,0.000117428,2.5004,Moment (emu),4.81,YZGO_BparaC_4.81MG_2.5K_06242026.DAT
1.41581,0.514203,0.000125556,2.5001,Moment (emu),4.81,YZGO_BparaC_4.81MG_2.5K_06242026.DAT
1.42313,0.516584,0.00011486,2.5002,Moment (emu),4.81,YZGO_BparaC_4.81MG_2.5K_06242026.DAT
1.42977,0.518932,0.00011212,2.5005,Moment (emu),4.81,YZGO_BparaC_4.81MG_2.5K_06242026.DAT
1.43645,0.521287,0.000118723,2.5005,Moment (emu),4.81,YZGO_BparaC_4.81MG_2.5K_06242026.DAT
1.44416,0.523664,0.00012096,2.4999,Moment (emu),4.81,YZGO_BparaC_4.81MG_2.5K_06242026.DAT
1.4508,0.526027,0.000116569,2.5000,Moment (emu),4.81,YZGO_BparaC_4.81MG_2.5K_06242026.DAT
1.4578,0.528415,0.000117782,2.5005,Moment (emu),4.81,YZGO_BparaC_4.81MG_2.5K_06242026.DAT
1.46445,0.530713,0.000118231,2.5006,Moment (emu),4.81,YZGO_BparaC_4.81MG_2.5K_06242026.DAT
1.4714,0.53308,0.000110605,2.5010,Moment (emu),4.81,YZGO_BparaC_4.81MG_2.5K_06242026.DAT
1.47871,0.535383,0.000116355,2.5009,Moment (emu),4.81,YZGO_BparaC_4.81MG_2.5K_06242026.DAT
1.48639,0.537838,0.000118512,2.5005,Moment (emu),4.81,YZGO_BparaC_4.81MG_2.5K_06242026.DAT
1.49233,0.540155,0.000123794,2.5004,Moment (emu),4.81,YZGO_BparaC_4.81MG_2.5K_06242026.DAT
1.50002,0.542512,0.000112826,2.5005,Moment (emu),4.81,YZGO_BparaC_4.81MG_2.5K_06242026.DAT
1.50668,0.544759,0.00012057,2.5008,Moment (emu),4.81,YZGO_BparaC_4.81MG_2.5K_06242026.DAT
1.51438,0.547161,0.000118541,2.5010,Moment (emu),4.81,YZGO_BparaC_4.81MG_2.5K_06242026.DAT
1.52067,0.549581,0.000121532,2.5006,Moment (emu),4.81,YZGO_BparaC_4.81MG_2.5K_06242026.DAT
1.52801,0.55188,0.000121138,2.5008,Moment (emu),4.81,YZGO_BparaC_4.81MG_2.5K_06242026.DAT
1.5343,0.554241,0.000121253,2.5006,Moment (emu),4.81,YZGO_BparaC_4.81MG_2.5K_06242026.DAT
1.54236,0.556598,0.000126229,2.5000,Moment (emu),4.81,YZGO_BparaC_4.81MG_2.5K_06242026.DAT
1.5483,0.558952,0.000119032,2.5003,Moment (emu),4.81,YZGO_BparaC_4.81MG_2.5K_06242026.DAT
1.55496,0.561284,0.000117513,2.5003,Moment (emu),4.81,YZGO_BparaC_4.81MG_2.5K_06242026.DAT
1.56196,0.563663,0.000126697,2.4999,Moment (emu),4.81,YZGO_BparaC_4.81MG_2.5K_06242026.DAT
1.57001,0.565882,0.00012299,2.5007,Moment (emu),4.81,YZGO_BparaC_4.81MG_2.5K_06242026.DAT
1.57667,0.568266,0.000119312,2.5008,Moment (emu),4.81,YZGO_BparaC_4.81MG_2.5K_06242026.DAT
1.58369,0.570556,0.00010743,2.5010,Moment (emu),4.81,YZGO_BparaC_4.81MG_2.5K_06242026.DAT
1.59101,0.572867,0.000121157,2.5010,Moment (emu),4.81,YZGO_BparaC_4.81MG_2.5K_06242026.DAT
1.59729,0.575162,0.000127825,2.5006,Moment (emu),4.81,YZGO_BparaC_4.81MG_2.5K_06242026.DAT
1.6043,0.577569,0.00011296,2.5002,Moment (emu),4.81,YZGO_BparaC_4.81MG_2.5K_06242026.DAT
1.61096,0.57989,0.000111465,2.5000,Moment (emu),4.81,YZGO_BparaC_4.81MG_2.5K_06242026.DAT
1.61796,0.58217,0.000116583,2.5001,Moment (emu),4.81,YZGO_BparaC_4.81MG_2.5K_06242026.DAT
1.62529,0.584487,0.000108767,2.5005,Moment (emu),4.81,YZGO_BparaC_4.81MG_2.5K_06242026.DAT
1.63227,0.586824,0.000116496,2.5003,Moment (emu),4.81,YZGO_BparaC_4.81MG_2.5K_06242026.DAT
1.63891,0.58911,0.000125385,2.4999,Moment (emu),4.81,YZGO_BparaC_4.81MG_2.5K_06242026.DAT
1.64593,0.59146,0.000124672,2.5001,Moment (emu),4.81,YZGO_BparaC_4.81MG_2.5K_06242026.DAT
1.65296,0.593701,0.000111501,2.5004,Moment (emu),4.81,YZGO_BparaC_4.81MG_2.5K_06242026.DAT
1.661,0.596042,0.000123005,2.5003,Moment (emu),4.81,YZGO_BparaC_4.81MG_2.5K_06242026.DAT
1.66798,0.598376,0.000108149,2.5005,Moment (emu),4.81,YZGO_BparaC_4.81MG_2.5K_06242026.DAT
1.6746,0.600605,0.000116988,2.5005,Moment (emu),4.81,YZGO_BparaC_4.81MG_2.5K_06242026.DAT
1.6823,0.602969,0.000122018,2.5002,Moment (emu),4.81,YZGO_BparaC_4.81MG_2.5K_06242026.DAT
1.68861,0.60519,0.000101675,2.5001,Moment (emu),4.81,YZGO_BparaC_4.81MG_2.5K_06242026.DAT
1.69493,0.607524,0.000112042,2.4996,Moment (emu),4.81,YZGO_BparaC_4.81MG_2.5K_06242026.DAT
1.70304,0.609853,0.000106057,2.5004,Moment (emu),4.81,YZGO_BparaC_4.81MG_2.5K_06242026.DAT
1.71043,0.612095,0.000110409,2.5011,Moment (emu),4.81,YZGO_BparaC_4.81MG_2.5K_06242026.DAT
1.71708,0.614346,0.000125721,2.5010,Moment (emu),4.81,YZGO_BparaC_4.81MG_2.5K_06242026.DAT
1.72442,0.616636,0.000119103,2.5011,Moment (emu),4.81,YZGO_BparaC_4.81MG_2.5K_06242026.DAT
1.73108,0.618916,0.000101183,2.5015,Moment (emu),4.81,YZGO_BparaC_4.81MG_2.5K_06242026.DAT
1.73737,0.621192,0.000117107,2.5013,Moment (emu),4.81,YZGO_BparaC_4.81MG_2.5K_06242026.DAT
1.7447,0.623534,0.000127746,2.5007,Moment (emu),4.81,YZGO_BparaC_4.81MG_2.5K_06242026.DAT
1.75138,0.625822,0.00012209,2.5004,Moment (emu),4.81,YZGO_BparaC_4.81MG_2.5K_06242026.DAT
1.7591,0.628047,0.000111945,2.5002,Moment (emu),4.81,YZGO_BparaC_4.81MG_2.5K_06242026.DAT
1.76505,0.630469,0.000117307,2.4999,Moment (emu),4.81,YZGO_BparaC_4.81MG_2.5K_06242026.DAT
1.77275,0.632665,0.000112356,2.4998,Moment (emu),4.81,YZGO_BparaC_4.81MG_2.5K_06242026.DAT
1.78078,0.634956,0.000104762,2.4998,Moment (emu),4.81,YZGO_BparaC_4.81MG_2.5K_06242026.DAT
1.78707,0.637218,0.000112084,2.4999,Moment (emu),4.81,YZGO_BparaC_4.81MG_2.5K_06242026.DAT
1.79336,0.639461,0.000122512,2.5001,Moment (emu),4.81,YZGO_BparaC_4.81MG_2.5K_06242026.DAT
1.80003,0.641646,0.00010909,2.5000,Moment (emu),4.81,YZGO_BparaC_4.81MG_2.5K_06242026.DAT
1.80737,0.643936,0.000130641,2.5004,Moment (emu),4.81,YZGO_BparaC_4.81MG_2.5K_06242026.DAT
1.81575,0.646181,0.000117958,2.5006,Moment (emu),4.81,YZGO_BparaC_4.81MG_2.5K_06242026.DAT
1.82098,0.648377,0.00011442,2.5012,Moment (emu),4.81,YZGO_BparaC_4.81MG_2.5K_06242026.DAT
1.82829,0.650613,0.000107815,2.5013,Moment (emu),4.81,YZGO_BparaC_4.81MG_2.5K_06242026.DAT
1.83562,0.652866,0.000118056,2.5008,Moment (emu),4.81,YZGO_BparaC_4.81MG_2.5K_06242026.DAT
1.84296,0.655149,0.000121145,2.5010,Moment (emu),4.81,YZGO_BparaC_4.81MG_2.5K_06242026.DAT
1.8496,0.657325,0.000117364,2.5011,Moment (emu),4.81,YZGO_BparaC_4.81MG_2.5K_06242026.DAT
1.85695,0.659685,0.000117987,2.5007,Moment (emu),4.81,YZGO_BparaC_4.81MG_2.5K_06242026.DAT
1.86361,0.661858,0.000129909,2.5005,Moment (emu),4.81,YZGO_BparaC_4.81MG_2.5K_06242026.DAT
1.8713,0.664157,0.000113396,2.5002,Moment (emu),4.81,YZGO_BparaC_4.81MG_2.5K_06242026.DAT
1.87794,0.666368,0.000112266,2.5007,Moment (emu),4.81,YZGO_BparaC_4.81MG_2.5K_06242026.DAT
1.88458,0.66863,0.000126471,2.5004,Moment (emu),4.81,YZGO_BparaC_4.81MG_2.5K_06242026.DAT
1.89263,0.670888,0.000123224,2.4998,Moment (emu),4.81,YZGO_BparaC_4.81MG_2.5K_06242026.DAT
1.89788,0.673098,0.000116193,2.5001,Moment (emu),4.81,YZGO_BparaC_4.81MG_2.5K_06242026.DAT
1.90487,0.675312,0.000109278,2.5001,Moment (emu),4.81,YZGO_BparaC_4.81MG_2.5K_06242026.DAT
1.91292,0.677518,0.000107208,2.5002,Moment (emu),4.81,YZGO_BparaC_4.81MG_2.5K_06242026.DAT
1.91956,0.679775,0.000121634,2.4999,Moment (emu),4.81,YZGO_BparaC_4.81MG_2.5K_06242026.DAT
1.92585,0.681951,0.000105863,2.4999,Moment (emu),4.81,YZGO_BparaC_4.81MG_2.5K_06242026.DAT
1.93391,0.68415,0.000113079,2.5005,Moment (emu),4.81,YZGO_BparaC_4.81MG_2.5K_06242026.DAT
1.94021,0.686408,0.000108017,2.5007,Moment (emu),4.81,YZGO_BparaC_4.81MG_2.5K_06242026.DAT
1.94686,0.688579,0.000112175,2.5010,Moment (emu),4.81,YZGO_BparaC_4.81MG_2.5K_06242026.DAT
1.95386,0.690763,0.000114011,2.5013,Moment (emu),4.81,YZGO_BparaC_4.81MG_2.5K_06242026.DAT
1.96084,0.692989,0.000114464,2.5013,Moment (emu),4.81,YZGO_BparaC_4.81MG_2.5K_06242026.DAT
1.96786,0.695206,0.000112259,2.5010,Moment (emu),4.81,YZGO_BparaC_4.81MG_2.5K_06242026.DAT
1.97487,0.69747,0.000123172,2.5001,Moment (emu),4.81,YZGO_BparaC_4.81MG_2.5K_06242026.DAT
1.98186,0.699727,0.000118199,2.4997,Moment (emu),4.81,YZGO_BparaC_4.81MG_2.5K_06242026.DAT
1.98886,0.701938,0.000126469,2.4997,Moment (emu),4.81,YZGO_BparaC_4.81MG_2.5K_06242026.DAT
1.99589,0.704144,0.000123244,2.5001,Moment (emu),4.81,YZGO_BparaC_4.81MG_2.5K_06242026.DAT
2.00429,0.706205,0.000115828,2.5008,Moment (emu),4.81,YZGO_BparaC_4.81MG_2.5K_06242026.DAT
2.00989,0.708453,0.000126998,2.5010,Moment (emu),4.81,YZGO_BparaC_4.81MG_2.5K_06242026.DAT
2.01792,0.710574,0.000120507,2.5007,Moment (emu),4.81,YZGO_BparaC_4.81MG_2.5K_06242026.DAT
2.02454,0.712801,0.00010381,2.5005,Moment (emu),4.81,YZGO_BparaC_4.81MG_2.5K_06242026.DAT
2.03222,0.715032,0.000116408,2.5004,Moment (emu),4.81,YZGO_BparaC_4.81MG_2.5K_06242026.DAT
2.03852,0.71721,0.000122206,2.5001,Moment (emu),4.81,YZGO_BparaC_4.81MG_2.5K_06242026.DAT
2.04554,0.719428,0.000121497,2.5004,Moment (emu),4.81,YZGO_BparaC_4.81MG_2.5K_06242026.DAT
2.05254,0.721584,0.000120139,2.5004,Moment (emu),4.81,YZGO_BparaC_4.81MG_2.5K_06242026.DAT
2.05884,0.723731,9.45164e-05,2.5006,Moment (emu),4.81,YZGO_BparaC_4.81MG_2.5K_06242026.DAT
2.06655,0.725893,0.000107018,2.5008,Moment (emu),4.81,YZGO_BparaC_4.81MG_2.5K_06242026.DAT
2.07322,0.728199,0.000101258,2.5006,Moment (emu),4.81,YZGO_BparaC_4.81MG_2.5K_06242026.DAT
2.08128,0.730287,0.000114589,2.5006,Moment (emu),4.81,YZGO_BparaC_4.81MG_2.5K_06242026.DAT
2.08723,0.732526,0.000106432,2.5008,Moment (emu),4.81,YZGO_BparaC_4.81MG_2.5K_06242026.DAT
2.09529,0.734639,0.000117698,2.5008,Moment (emu),4.81,YZGO_BparaC_4.81MG_2.5K_06242026.DAT
2.1016,0.736815,0.000108554,2.5005,Moment (emu),4.81,YZGO_BparaC_4.81MG_2.5K_06242026.DAT
2.10792,0.738996,0.000104686,2.5007,Moment (emu),4.81,YZGO_BparaC_4.81MG_2.5K_06242026.DAT
2.11562,0.741147,0.000110692,2.5010,Moment (emu),4.81,YZGO_BparaC_4.81MG_2.5K_06242026.DAT
2.12334,0.743342,0.00010714,2.5006,Moment (emu),4.81,YZGO_BparaC_4.81MG_2.5K_06242026.DAT
2.13,0.74545,0.000114712,2.5007,Moment (emu),4.81,YZGO_BparaC_4.81MG_2.5K_06242026.DAT
2.13774,0.747678,0.000128512,2.5002,Moment (emu),4.81,YZGO_BparaC_4.81MG_2.5K_06242026.DAT
2.14406,0.749862,0.000121416,2.5002,Moment (emu),4.81,YZGO_BparaC_4.81MG_2.5K_06242026.DAT
2.1507,0.752074,0.0001372,2.5000,Moment (emu),4.81,YZGO_BparaC_4.81MG_2.5K_06242026.DAT
2.15806,0.754161,0.000109979,2.5003,Moment (emu),4.81,YZGO_BparaC_4.81MG_2.5K_06242026.DAT
2.164,0.756331,0.000119431,2.5005,Moment (emu),4.81,YZGO_BparaC_4.81MG_2.5K_06242026.DAT
2.17171,0.758457,0.000128433,2.5002,Moment (emu),4.81,YZGO_BparaC_4.81MG_2.5K_06242026.DAT
2.17767,0.760581,0.00012933,2.5005,Moment (emu),4.81,YZGO_BparaC_4.81MG_2.5K_06242026.DAT
2.18503,0.762708,0.000104229,2.5005,Moment (emu),4.81,YZGO_BparaC_4.81MG_2.5K_06242026.DAT
2.19274,0.764864,0.000116737,2.5001,Moment (emu),4.81,YZGO_BparaC_4.81MG_2.5K_06242026.DAT
2.1994,0.767001,0.000124493,2.5003,Moment (emu),4.81,YZGO_BparaC_4.81MG_2.5K_06242026.DAT
2.20571,0.769154,0.000102585,2.5007,Moment (emu),4.81,YZGO_BparaC_4.81MG_2.5K_06242026.DAT
2.21342,0.771239,0.000107468,2.5008,Moment (emu),4.81,YZGO_BparaC_4.81MG_2.5K_06242026.DAT
2.22044,0.773349,0.000117508,2.5005,Moment (emu),4.81,YZGO_BparaC_4.81MG_2.5K_06242026.DAT
2.22851,0.775606,0.000109924,2.5002,Moment (emu),4.81,YZGO_BparaC_4.81MG_2.5K_06242026.DAT
2.2348,0.777689,0.00011019,2.5001,Moment (emu),4.81,YZGO_BparaC_4.81MG_2.5K_06242026.DAT
2.24111,0.779824,0.00011483,2.5001,Moment (emu),4.81,YZGO_BparaC_4.81MG_2.5K_06242026.DAT
2.24917,0.781988,0.000109036,2.4999,Moment (emu),4.81,YZGO_BparaC_4.81MG_2.5K_06242026.DAT
2.25619,0.784115,0.000117318,2.4998,Moment (emu),4.81,YZGO_BparaC_4.81MG_2.5K_06242026.DAT
2.2625,0.786232,0.0001013,2.4997,Moment (emu),4.81,YZGO_BparaC_4.81MG_2.5K_06242026.DAT
2.26913,0.788333,0.000110367,2.4997,Moment (emu),4.81,YZGO_BparaC_4.81MG_2.5K_06242026.DAT
2.27649,0.790412,0.000113609,2.4998,Moment (emu),4.81,YZGO_BparaC_4.81MG_2.5K_06242026.DAT
2.28315,0.792504,0.000103836,2.5002,Moment (emu),4.81,YZGO_BparaC_4.81MG_2.5K_06242026.DAT
2.29087,0.79463,0.000112162,2.5005,Moment (emu),4.81,YZGO_BparaC_4.81MG_2.5K_06242026.DAT
2.29685,0.796711,0.00012361,2.5002,Moment (emu),4.81,YZGO_BparaC_4.81MG_2.5K_06242026.DAT
2.30563,0.79889,0.000111943,2.5003,Moment (emu),4.81,YZGO_BparaC_4.81MG_2.5K_06242026.DAT
2.31159,0.800885,0.000112368,2.5009,Moment (emu),4.81,YZGO_BparaC_4.81MG_2.5K_06242026.DAT
2.31822,0.802985,0.000113306,2.5011,Moment (emu),4.81,YZGO_BparaC_4.81MG_2.5K_06242026.DAT
2.32588,0.805083,0.00012341,2.5006,Moment (emu),4.81,YZGO_BparaC_4.81MG_2.5K_06242026.DAT
2.33358,0.807233,0.000104781,2.5005,Moment (emu),4.81,YZGO_BparaC_4.81MG_2.5K_06242026.DAT
2.33988,0.809283,0.000112401,2.5004,Moment (emu),4.81,YZGO_BparaC_4.81MG_2.5K_06242026.DAT
2.34619,0.8114,0.000115989,2.5005,Moment (emu),4.81,YZGO_BparaC_4.81MG_2.5K_06242026.DAT
2.35355,0.813524,0.000124344,2.5001,Moment (emu),4.81,YZGO_BparaC_4.81MG_2.5K_06242026.DAT
2.35989,0.815635,0.00011498,2.5002,Moment (emu),4.81,YZGO_BparaC_4.81MG_2.5K_06242026.DAT
2.36692,0.817622,0.000114072,2.5002,Moment (emu),4.81,YZGO_BparaC_4.81MG_2.5K_06242026.DAT
2.37392,0.819864,0.00011268,2.5000,Moment (emu),4.81,YZGO_BparaC_4.81MG_2.5K_06242026.DAT
2.38091,0.821885,0.000110239,2.4999,Moment (emu),4.81,YZGO_BparaC_4.81MG_2.5K_06242026.DAT
2.38862,0.823965,0.000115303,2.4998,Moment (emu),4.81,YZGO_BparaC_4.81MG_2.5K_06242026.DAT
2.39739,0.826029,0.000102127,2.5000,Moment (emu),4.81,YZGO_BparaC_4.81MG_2.5K_06242026.DAT
2.40266,0.828051,0.000105225,2.5004,Moment (emu),4.81,YZGO_BparaC_4.81MG_2.5K_06242026.DAT
2.41002,0.830198,0.000103057,2.5002,Moment (emu),4.81,YZGO_BparaC_4.81MG_2.5K_06242026.DAT
2.41667,0.832172,0.000111866,2.5007,Moment (emu),4.81,YZGO_BparaC_4.81MG_2.5K_06242026.DAT
2.42298,0.834224,0.00010272,2.5009,Moment (emu),4.81,YZGO_BparaC_4.81MG_2.5K_06242026.DAT
2.43105,0.836268,9.40508e-05,2.5008,Moment (emu),4.81,YZGO_BparaC_4.81MG_2.5K_06242026.DAT
2.43737,0.838392,0.000126784,2.5006,Moment (emu),4.81,YZGO_BparaC_4.81MG_2.5K_06242026.DAT
2.44473,0.840517,0.000121597,2.5003,Moment (emu),4.81,YZGO_BparaC_4.81MG_2.5K_06242026.DAT
2.45105,0.84262,0.000106791,2.5002,Moment (emu),4.81,YZGO_BparaC_4.81MG_2.5K_06242026.DAT
2.45878,0.844562,0.000105131,2.5004,Moment (emu),4.81,YZGO_BparaC_4.81MG_2.5K_06242026.DAT
2.46544,0.846668,0.000102556,2.5008,Moment (emu),4.81,YZGO_BparaC_4.81MG_2.5K_06242026.DAT
2.47279,0.848686,0.00010577,2.5006,Moment (emu),4.81,YZGO_BparaC_4.81MG_2.5K_06242026.DAT
2.47943,0.850755,8.89974e-05,2.5004,Moment (emu),4.81,YZGO_BparaC_4.81MG_2.5K_06242026.DAT
2.48643,0.852844,0.000102298,2.5005,Moment (emu),4.81,YZGO_BparaC_4.81MG_2.5K_06242026.DAT
2.49378,0.854851,0.000109604,2.5006,Moment (emu),4.81,YZGO_BparaC_4.81MG_2.5K_06242026.DAT
2.5008,0.856894,0.000108946,2.5004,Moment (emu),4.81,YZGO_BparaC_4.81MG_2.5K_06242026.DAT
2.50747,0.858987,9.3621e-05,2.4999,Moment (emu),4.81,YZGO_BparaC_4.81MG_2.5K_06242026.DAT
2.51447,0.861089,9.14967e-05,2.5001,Moment (emu),4.81,YZGO_BparaC_4.81MG_2.5K_06242026.DAT
2.52182,0.86308,7.32971e-05,2.5005,Moment (emu),4.81,YZGO_BparaC_4.81MG_2.5K_06242026.DAT
2.52816,0.865073,0.000111862,2.5008,Moment (emu),4.81,YZGO_BparaC_4.81MG_2.5K_06242026.DAT
2.53625,0.867101,9.30882e-05,2.5006,Moment (emu),4.81,YZGO_BparaC_4.81MG_2.5K_06242026.DAT
2.5422,0.869181,8.85241e-05,2.5006,Moment (emu),4.81,YZGO_BparaC_4.81MG_2.5K_06242026.DAT
2.54922,0.871249,8.65159e-05,2.5008,Moment (emu),4.81,YZGO_BparaC_4.81MG_2.5K_06242026.DAT
2.55659,0.873173,0.000104823,2.5007,Moment (emu),4.81,YZGO_BparaC_4.81MG_2.5K_06242026.DAT
2.56429,0.875213,0.000106121,2.5007,Moment (emu),4.81,YZGO_BparaC_4.81MG_2.5K_06242026.DAT
2.5713,0.877286,9.76118e-05,2.5001,Moment (emu),4.81,YZGO_BparaC_4.81MG_2.5K_06242026.DAT
2.5783,0.879337,8.99153e-05,2.5007,Moment (emu),4.81,YZGO_BparaC_4.81MG_2.5K_06242026.DAT
2.58566,0.881317,9.39664e-05,2.5009,Moment (emu),4.81,YZGO_BparaC_4.81MG_2.5K_06242026.DAT
2.59268,0.883366,0.000110652,2.5006,Moment (emu),4.81,YZGO_BparaC_4.81MG_2.5K_06242026.DAT
2.5983,0.885331,7.65729e-05,2.5008,Moment (emu),4.81,YZGO_BparaC_4.81MG_2.5K_06242026.DAT
2.60531,0.887357,8.12315e-05,2.5008,Moment (emu),4.81,YZGO_BparaC_4.81MG_2.5K_06242026.DAT
2.61234,0.889374,9.96614e-05,2.5005,Moment (emu),4.81,YZGO_BparaC_4.81MG_2.5K_06242026.DAT
2.62005,0.891354,9.05801e-05,2.5005,Moment (emu),4.81,YZGO_BparaC_4.81MG_2.5K_06242026.DAT
2.62636,0.893468,0.000100872,2.5002,Moment (emu),4.81,YZGO_BparaC_4.81MG_2.5K_06242026.DAT
2.63336,0.895423,0.000105462,2.5001,Moment (emu),4.81,YZGO_BparaC_4.81MG_2.5K_06242026.DAT
2.64038,0.897526,0.000100934,2.5000,Moment (emu),4.81,YZGO_BparaC_4.81MG_2.5K_06242026.DAT
2.64805,0.899402,8.46461e-05,2.4997,Moment (emu),4.81,YZGO_BparaC_4.81MG_2.5K_06242026.DAT
2.65432,0.901475,8.9177e-05,2.4994,Moment (emu),4.81,YZGO_BparaC_4.81MG_2.5K_06242026.DAT
2.66236,0.903449,0.000106058,2.4996,Moment (emu),4.81,YZGO_BparaC_4.81MG_2.5K_06242026.DAT
2.66796,0.905404,9.86035e-05,2.4997,Moment (emu),4.81,YZGO_BparaC_4.81MG_2.5K_06242026.DAT
2.67604,0.907432,6.46352e-05,2.4998,Moment (emu),4.81,YZGO_BparaC_4.81MG_2.5K_06242026.DAT
2.682,0.909346,0.000116702,2.5002,Moment (emu),4.81,YZGO_BparaC_4.81MG_2.5K_06242026.DAT
2.69007,0.911226,8.21377e-05,2.5010,Moment (emu),4.81,YZGO_BparaC_4.81MG_2.5K_06242026.DAT
2.69707,0.913235,6.78282e-05,2.5017,Moment (emu),4.81,YZGO_BparaC_4.81MG_2.5K_06242026.DAT
2.70481,0.915229,0.000121311,2.5011,Moment (emu),4.81,YZGO_BparaC_4.81MG_2.5K_06242026.DAT
2.71115,0.917235,9.56925e-05,2.5011,Moment (emu),4.81,YZGO_BparaC_4.81MG_2.5K_06242026.DAT
2.71745,0.919171,8.13757e-05,2.5011,Moment (emu),4.81,YZGO_BparaC_4.81MG_2.5K_06242026.DAT
2.72443,0.921173,0.000105669,2.5006,Moment (emu),4.81,YZGO_BparaC_4.81MG_2.5K_06242026.DAT
2.73179,0.923225,6.58944e-05,2.5002,Moment (emu),4.81,YZGO_BparaC_4.81MG_2.5K_06242026.DAT
2.73916,0.925179,0.000105295,2.5002,Moment (emu),4.81,YZGO_BparaC_4.81MG_2.5K_06242026.DAT
2.74512,0.927139,5.64136e-05,2.5004,Moment (emu),4.81,YZGO_BparaC_4.81MG_2.5K_06242026.DAT
2.75212,0.929131,9.59315e-05,2.5004,Moment (emu),4.81,YZGO_BparaC_4.81MG_2.5K_06242026.DAT
2.75948,0.931077,0.000117493,2.5002,Moment (emu),4.81,YZGO_BparaC_4.81MG_2.5K_06242026.DAT
2.76753,0.933034,9.35476e-05,2.5004,Moment (emu),4.81,YZGO_BparaC_4.81MG_2.5K_06242026.DAT
2.77349,0.935063,9.04193e-05,2.5004,Moment (emu),4.81,YZGO_BparaC_4.81MG_2.5K_06242026.DAT
2.78051,0.937012,8.33215e-05,2.5004,Moment (emu),4.81,YZGO_BparaC_4.81MG_2.5K_06242026.DAT
2.78752,0.938942,0.000117228,2.5001,Moment (emu),4.81,YZGO_BparaC_4.81MG_2.5K_06242026.DAT
2.79524,0.940906,8.61847e-05,2.5004,Moment (emu),4.81,YZGO_BparaC_4.81MG_2.5K_06242026.DAT
2.80188,0.942747,9.60904e-05,2.5010,Moment (emu),4.81,YZGO_BparaC_4.81MG_2.5K_06242026.DAT
2.80856,0.944712,0.00010179,2.5011,Moment (emu),4.81,YZGO_BparaC_4.81MG_2.5K_06242026.DAT
2.8163,0.946678,0.000116373,2.5004,Moment (emu),4.81,YZGO_BparaC_4.81MG_2.5K_06242026.DAT
2.82297,0.948679,0.000120969,2.5005,Moment (emu),4.81,YZGO_BparaC_4.81MG_2.5K_06242026.DAT
2.83105,0.950595,0.00010022,2.5010,Moment (emu),4.81,YZGO_BparaC_4.81MG_2.5K_06242026.DAT
2.83634,0.95254,0.000105714,2.5004,Moment (emu),4.81,YZGO_BparaC_4.81MG_2.5K_06242026.DAT
2.84372,0.954572,8.24644e-05,2.5002,Moment (emu),4.81,YZGO_BparaC_4.81MG_2.5K_06242026.DAT
2.85074,0.956448,8.96096e-05,2.5001,Moment (emu),4.81,YZGO_BparaC_4.81MG_2.5K_06242026.DAT
2.85881,0.958351,9.73323e-05,2.4999,Moment (emu),4.81,YZGO_BparaC_4.81MG_2.5K_06242026.DAT
2.86476,0.960373,7.50823e-05,2.4998,Moment (emu),4.81,YZGO_BparaC_4.81MG_2.5K_06242026.DAT
2.87212,0.962274,0.000107419,2.4994,Moment (emu),4.81,YZGO_BparaC_4.81MG_2.5K_06242026.DAT
2.87912,0.964188,9.09913e-05,2.4994,Moment (emu),4.81,YZGO_BparaC_4.81MG_2.5K_06242026.DAT
2.88579,0.966137,9.64384e-05,2.4997,Moment (emu),4.81,YZGO_BparaC_4.81MG_2.5K_06242026.DAT
2.8935,0.968022,0.00010702,2.4999,Moment (emu),4.81,YZGO_BparaC_4.81MG_2.5K_06242026.DAT
2.89945,0.969866,7.59476e-05,2.5000,Moment (emu),4.81,YZGO_BparaC_4.81MG_2.5K_06242026.DAT
2.90783,0.971779,0.000101177,2.5002,Moment (emu),4.81,YZGO_BparaC_4.81MG_2.5K_06242026.DAT
2.91449,0.97375,0.000113473,2.5002,Moment (emu),4.81,YZGO_BparaC_4.81MG_2.5K_06242026.DAT
2.92048,0.975557,7.46128e-05,2.5002,Moment (emu),4.81,YZGO_BparaC_4.81MG_2.5K_06242026.DAT
2.92786,0.977436,0.000123093,2.5005,Moment (emu),4.81,YZGO_BparaC_4.81MG_2.5K_06242026.DAT
2.93555,0.979533,0.000123362,2.5004,Moment (emu),4.81,YZGO_BparaC_4.81MG_2.5K_06242026.DAT
2.94149,0.981254,7.82758e-05,2.5003,Moment (emu),4.81,YZGO_BparaC_4.81MG_2.5K_06242026.DAT
2.94918,0.983233,9.87538e-05,2.5006,Moment (emu),4.81,YZGO_BparaC_4.81MG_2.5K_06242026.DAT
2.95549,0.985134,0.000114615,2.5005,Moment (emu),4.81,YZGO_BparaC_4.81MG_2.5K_06242026.DAT
2.96358,0.987039,0.000126931,2.5003,Moment (emu),4.81,YZGO_BparaC_4.81MG_2.5K_06242026.DAT
2.96991,0.988936,8.80106e-05,2.5004,Moment (emu),4.81,YZGO_BparaC_4.81MG_2.5K_06242026.DAT
2.97762,0.990835,9.88437e-05,2.5008,Moment (emu),4.81,YZGO_BparaC_4.81MG_2.5K_06242026.DAT
2.98356,0.992581,8.92563e-05,2.5009,Moment (emu),4.81,YZGO_BparaC_4.81MG_2.5K_06242026.DAT
2.99058,0.994519,0.000117139,2.5009,Moment (emu),4.81,YZGO_BparaC_4.81MG_2.5K_06242026.DAT
2.9976,0.996448,9.48355e-05,2.5009,Moment (emu),4.81,YZGO_BparaC_4.81MG_2.5K_06242026.DAT
3.00463,0.99831,0.0001139,2.5010,Moment (emu),4.81,YZGO_BparaC_4.81MG_2.5K_06242026.DAT
3.01198,1.00023,8.17197e-05,2.5008,Moment (emu),4.81,YZGO_BparaC_4.81MG_2.5K_06242026.DAT
3.02109,1.00216,0.000111861,2.5004,Moment (emu),4.81,YZGO_BparaC_4.81MG_2.5K_06242026.DAT
3.02636,1.00404,0.000126939,2.5002,Moment (emu),4.81,YZGO_BparaC_4.81MG_2.5K_06242026.DAT
3.03268,1.00595,0.000107153,2.4999,Moment (emu),4.81,YZGO_BparaC_4.81MG_2.5K_06242026.DAT
3.03968,1.00785,0.000116496,2.4998,Moment (emu),4.81,YZGO_BparaC_4.81MG_2.5K_06242026.DAT
3.04806,1.00971,0.000111956,2.4996,Moment (emu),4.81,YZGO_BparaC_4.81MG_2.5K_06242026.DAT
3.0547,1.01151,0.000102936,2.4995,Moment (emu),4.81,YZGO_BparaC_4.81MG_2.5K_06242026.DAT
3.06067,1.01337,9.51428e-05,2.5002,Moment (emu),4.81,YZGO_BparaC_4.81MG_2.5K_06242026.DAT
3.06875,1.01517,0.000100901,2.5005,Moment (emu),4.81,YZGO_BparaC_4.81MG_2.5K_06242026.DAT
3.07471,1.01707,0.000104676,2.5006,Moment (emu),4.81,YZGO_BparaC_4.81MG_2.5K_06242026.DAT
3.08277,1.01887,0.000105833,2.5007,Moment (emu),4.81,YZGO_BparaC_4.81MG_2.5K_06242026.DAT
