Repository: dpaj/YbZn2GaO5

# Data directory

## `data/neutron/CNCS_1d_scans/`

One-dimensional CNCS energy scans used for fitting and comparison. File names encode incident energy, temperature, field, and reciprocal-space position.

## `data/neutron/CNCS_2d_scans/`

Two-dimensional CNCS data products used for visual comparison to the fitted/preliminary model.

## `data/magnetization/`

Digitized magnetization-versus-field data.

Current file:

- `YZGO_MvB_black_curve_digitized_visible.csv`

## `data/cif/`

Crystallographic information file for YbZn2GaO5.

Current file:

- `ICSD_CollCode138765.cif`

File: data/magnetization/YZGO_MvH_2p5K_Bperpc_vsm.csv (part 1 of 6)
B_T,M_muB_per_Yb,M_err_muB_per_Yb,T_sample_K,moment_column,mass_mg,source_file
3.88138e-05,-0.000289948,2.52661e-06,2.4978,Moment (emu),7.70,YZGO_BperpC_7.7MG_2.5K_06242026.DAT
6.82599e-05,-0.00030373,2.16143e-06,2.5007,Moment (emu),7.70,YZGO_BperpC_7.7MG_2.5K_06242026.DAT
0.00283136,8.02253e-05,5.07379e-05,2.5012,Moment (emu),7.70,YZGO_BperpC_7.7MG_2.5K_06242026.DAT
0.00907082,0.00165605,8.11596e-05,2.5031,Moment (emu),7.70,YZGO_BperpC_7.7MG_2.5K_06242026.DAT
0.0150025,0.00342545,8.10344e-05,2.5056,Moment (emu),7.70,YZGO_BperpC_7.7MG_2.5K_06242026.DAT
0.0219835,0.00521731,7.98454e-05,2.5054,Moment (emu),7.70,YZGO_BperpC_7.7MG_2.5K_06242026.DAT
0.0293057,0.00696195,8.02994e-05,2.5037,Moment (emu),7.70,YZGO_BperpC_7.7MG_2.5K_06242026.DAT
0.0362759,0.00873583,8.1064e-05,2.5016,Moment (emu),7.70,YZGO_BperpC_7.7MG_2.5K_06242026.DAT
0.0432654,0.0105009,8.22132e-05,2.4999,Moment (emu),7.70,YZGO_BperpC_7.7MG_2.5K_06242026.DAT
0.0513575,0.0122867,8.01397e-05,2.4991,Moment (emu),7.70,YZGO_BperpC_7.7MG_2.5K_06242026.DAT
0.0576284,0.0140508,8.0036e-05,2.4970,Moment (emu),7.70,YZGO_BperpC_7.7MG_2.5K_06242026.DAT
0.0642776,0.0158253,8.10638e-05,2.4962,Moment (emu),7.70,YZGO_BperpC_7.7MG_2.5K_06242026.DAT
0.071946,0.0175718,8.12625e-05,2.4955,Moment (emu),7.70,YZGO_BperpC_7.7MG_2.5K_06242026.DAT
0.0778791,0.0193199,7.93984e-05,2.4955,Moment (emu),7.70,YZGO_BperpC_7.7MG_2.5K_06242026.DAT
0.0859265,0.0211,8.13499e-05,2.4962,Moment (emu),7.70,YZGO_BperpC_7.7MG_2.5K_06242026.DAT
0.0932859,0.0227885,8.02489e-05,2.4971,Moment (emu),7.70,YZGO_BperpC_7.7MG_2.5K_06242026.DAT
0.0999341,0.0245319,8.2987e-05,2.4986,Moment (emu),7.70,YZGO_BperpC_7.7MG_2.5K_06242026.DAT
0.106212,0.0263678,7.88777e-05,2.4994,Moment (emu),7.70,YZGO_BperpC_7.7MG_2.5K_06242026.DAT
0.113546,0.0281261,8.307e-05,2.5002,Moment (emu),7.70,YZGO_BperpC_7.7MG_2.5K_06242026.DAT
0.120543,0.0299033,8.39046e-05,2.5009,Moment (emu),7.70,YZGO_BperpC_7.7MG_2.5K_06242026.DAT
0.128942,0.031688,7.92684e-05,2.5014,Moment (emu),7.70,YZGO_BperpC_7.7MG_2.5K_06242026.DAT
0.134544,0.0334494,8.12211e-05,2.5017,Moment (emu),7.70,YZGO_BperpC_7.7MG_2.5K_06242026.DAT
0.140845,0.03521,7.9264e-05,2.5018,Moment (emu),7.70,YZGO_BperpC_7.7MG_2.5K_06242026.DAT
0.147823,0.0369778,7.92182e-05,2.5018,Moment (emu),7.70,YZGO_BperpC_7.7MG_2.5K_06242026.DAT
0.15515,0.0387249,7.97118e-05,2.5016,Moment (emu),7.70,YZGO_BperpC_7.7MG_2.5K_06242026.DAT
0.162833,0.040494,7.77791e-05,2.5012,Moment (emu),7.70,YZGO_BperpC_7.7MG_2.5K_06242026.DAT
0.17018,0.0422613,8.14425e-05,2.5005,Moment (emu),7.70,YZGO_BperpC_7.7MG_2.5K_06242026.DAT
0.176815,0.0440017,7.90258e-05,2.5002,Moment (emu),7.70,YZGO_BperpC_7.7MG_2.5K_06242026.DAT
0.184142,0.0457682,8.41528e-05,2.4998,Moment (emu),7.70,YZGO_BperpC_7.7MG_2.5K_06242026.DAT
0.190445,0.0475301,8.24488e-05,2.4998,Moment (emu),7.70,YZGO_BperpC_7.7MG_2.5K_06242026.DAT
0.196742,0.0492935,8.26623e-05,2.4997,Moment (emu),7.70,YZGO_BperpC_7.7MG_2.5K_06242026.DAT
0.204085,0.0510654,8.01583e-05,2.4998,Moment (emu),7.70,YZGO_BperpC_7.7MG_2.5K_06242026.DAT
0.21281,0.052841,8.05702e-05,2.4998,Moment (emu),7.70,YZGO_BperpC_7.7MG_2.5K_06242026.DAT
0.21805,0.0545651,8.02625e-05,2.4998,Moment (emu),7.70,YZGO_BperpC_7.7MG_2.5K_06242026.DAT
0.224717,0.0563225,7.87612e-05,2.4999,Moment (emu),7.70,YZGO_BperpC_7.7MG_2.5K_06242026.DAT
0.232788,0.058125,8.02065e-05,2.4999,Moment (emu),7.70,YZGO_BperpC_7.7MG_2.5K_06242026.DAT
0.239435,0.0598669,8.05371e-05,2.4999,Moment (emu),7.70,YZGO_BperpC_7.7MG_2.5K_06242026.DAT
0.247464,0.0616212,8.11727e-05,2.4999,Moment (emu),7.70,YZGO_BperpC_7.7MG_2.5K_06242026.DAT
0.252702,0.0633932,7.96776e-05,2.4998,Moment (emu),7.70,YZGO_BperpC_7.7MG_2.5K_06242026.DAT
0.259685,0.0651143,8.23437e-05,2.4998,Moment (emu),7.70,YZGO_BperpC_7.7MG_2.5K_06242026.DAT
0.266677,0.0668618,8.50076e-05,2.4997,Moment (emu),7.70,YZGO_BperpC_7.7MG_2.5K_06242026.DAT
0.273314,0.0686534,7.85974e-05,2.4997,Moment (emu),7.70,YZGO_BperpC_7.7MG_2.5K_06242026.DAT
0.280646,0.0703909,8.10826e-05,2.4997,Moment (emu),7.70,YZGO_BperpC_7.7MG_2.5K_06242026.DAT
0.28834,0.0721618,8.25495e-05,2.4998,Moment (emu),7.70,YZGO_BperpC_7.7MG_2.5K_06242026.DAT
0.295305,0.0738797,8.34882e-05,2.5000,Moment (emu),7.70,YZGO_BperpC_7.7MG_2.5K_06242026.DAT
0.302962,0.0756442,8.2743e-05,2.5001,Moment (emu),7.70,YZGO_BperpC_7.7MG_2.5K_06242026.DAT
0.309257,0.0773973,8.44981e-05,2.5003,Moment (emu),7.70,YZGO_BperpC_7.7MG_2.5K_06242026.DAT
0.315187,0.0790697,7.84674e-05,2.5003,Moment (emu),7.70,YZGO_BperpC_7.7MG_2.5K_06242026.DAT
0.323199,0.0808747,8.22975e-05,2.5002,Moment (emu),7.70,YZGO_BperpC_7.7MG_2.5K_06242026.DAT
0.329137,0.082553,6.99071e-05,2.5001,Moment (emu),7.70,YZGO_BperpC_7.7MG_2.5K_06242026.DAT
0.336818,0.0842623,9.91465e-05,2.5001,Moment (emu),7.70,YZGO_BperpC_7.7MG_2.5K_06242026.DAT
0.343781,0.0860646,8.34478e-05,2.5001,Moment (emu),7.70,YZGO_BperpC_7.7MG_2.5K_06242026.DAT
0.350406,0.0878145,8.55616e-05,2.5000,Moment (emu),7.70,YZGO_BperpC_7.7MG_2.5K_06242026.DAT
0.357383,0.0895223,7.86003e-05,2.5000,Moment (emu),7.70,YZGO_BperpC_7.7MG_2.5K_06242026.DAT
0.364379,0.091279,7.89962e-05,2.4999,Moment (emu),7.70,YZGO_BperpC_7.7MG_2.5K_06242026.DAT
0.371745,0.0930155,8.18588e-05,2.5000,Moment (emu),7.70,YZGO_BperpC_7.7MG_2.5K_06242026.DAT
0.380149,0.0947516,8.20073e-05,2.5001,Moment (emu),7.70,YZGO_BperpC_7.7MG_2.5K_06242026.DAT
0.38503,0.0965232,7.62197e-05,2.5001,Moment (emu),7.70,YZGO_BperpC_7.7MG_2.5K_06242026.DAT
0.393761,0.098233,7.66826e-05,2.5002,Moment (emu),7.70,YZGO_BperpC_7.7MG_2.5K_06242026.DAT
0.401098,0.0999727,7.72441e-05,2.5003,Moment (emu),7.70,YZGO_BperpC_7.7MG_2.5K_06242026.DAT
0.407042,0.101716,7.587e-05,2.5003,Moment (emu),7.70,YZGO_BperpC_7.7MG_2.5K_06242026.DAT
0.412974,0.103475,8.17851e-05,2.5001,Moment (emu),7.70,YZGO_BperpC_7.7MG_2.5K_06242026.DAT
0.421352,0.105193,7.53727e-05,2.5000,Moment (emu),7.70,YZGO_BperpC_7.7MG_2.5K_06242026.DAT
0.443385,0.108636,8.96694e-05,2.5001,Moment (emu),7.70,YZGO_BperpC_7.7MG_2.5K_06242026.DAT
0.444084,0.110427,7.88398e-05,2.5002,Moment (emu),7.70,YZGO_BperpC_7.7MG_2.5K_06242026.DAT
0.447929,0.112155,8.50016e-05,2.5002,Moment (emu),7.70,YZGO_BperpC_7.7MG_2.5K_06242026.DAT
0.455263,0.113889,8.65968e-05,2.5001,Moment (emu),7.70,YZGO_BperpC_7.7MG_2.5K_06242026.DAT
0.462588,0.115597,8.49569e-05,2.5001,Moment (emu),7.70,YZGO_BperpC_7.7MG_2.5K_06242026.DAT
0.469227,0.117283,8.88324e-05,2.5000,Moment (emu),7.70,YZGO_BperpC_7.7MG_2.5K_06242026.DAT
0.476225,0.119048,7.5024e-05,2.5000,Moment (emu),7.70,YZGO_BperpC_7.7MG_2.5K_06242026.DAT
0.483924,0.120682,7.60209e-05,2.5001,Moment (emu),7.70,YZGO_BperpC_7.7MG_2.5K_06242026.DAT
0.490557,0.122481,9.27161e-05,2.5001,Moment (emu),7.70,YZGO_BperpC_7.7MG_2.5K_06242026.DAT
0.496825,0.12426,8.77223e-05,2.5001,Moment (emu),7.70,YZGO_BperpC_7.7MG_2.5K_06242026.DAT
0.504852,0.125982,7.34239e-05,2.5001,Moment (emu),7.70,YZGO_BperpC_7.7MG_2.5K_06242026.DAT
0.510796,0.12773,8.28751e-05,2.5002,Moment (emu),7.70,YZGO_BperpC_7.7MG_2.5K_06242026.DAT
0.5192,0.12947,8.41501e-05,2.5002,Moment (emu),7.70,YZGO_BperpC_7.7MG_2.5K_06242026.DAT
0.524784,0.131194,8.4347e-05,2.5002,Moment (emu),7.70,YZGO_BperpC_7.7MG_2.5K_06242026.DAT
0.532811,0.132894,8.27837e-05,2.5003,Moment (emu),7.70,YZGO_BperpC_7.7MG_2.5K_06242026.DAT
0.538742,0.134587,9.05779e-05,2.5002,Moment (emu),7.70,YZGO_BperpC_7.7MG_2.5K_06242026.DAT
0.545738,0.136315,8.24096e-05,2.5002,Moment (emu),7.70,YZGO_BperpC_7.7MG_2.5K_06242026.DAT
0.552732,0.138059,7.79192e-05,2.5001,Moment (emu),7.70,YZGO_BperpC_7.7MG_2.5K_06242026.DAT
0.560782,0.13977,7.99135e-05,2.5001,Moment (emu),7.70,YZGO_BperpC_7.7MG_2.5K_06242026.DAT
0.566742,0.14151,8.64346e-05,2.5001,Moment (emu),7.70,YZGO_BperpC_7.7MG_2.5K_06242026.DAT
0.575166,0.143157,8.85719e-05,2.5000,Moment (emu),7.70,YZGO_BperpC_7.7MG_2.5K_06242026.DAT
0.581114,0.144927,7.75919e-05,2.5000,Moment (emu),7.70,YZGO_BperpC_7.7MG_2.5K_06242026.DAT
0.5881,0.146645,8.75136e-05,2.5001,Moment (emu),7.70,YZGO_BperpC_7.7MG_2.5K_06242026.DAT
0.594748,0.148363,8.58581e-05,2.5002,Moment (emu),7.70,YZGO_BperpC_7.7MG_2.5K_06242026.DAT
0.60243,0.150132,8.09918e-05,2.5003,Moment (emu),7.70,YZGO_BperpC_7.7MG_2.5K_06242026.DAT
0.610121,0.151824,8.47849e-05,2.5003,Moment (emu),7.70,YZGO_BperpC_7.7MG_2.5K_06242026.DAT
0.617083,0.153441,8.84329e-05,2.5001,Moment (emu),7.70,YZGO_BperpC_7.7MG_2.5K_06242026.DAT
0.623349,0.155195,9.01673e-05,2.5000,Moment (emu),7.70,YZGO_BperpC_7.7MG_2.5K_06242026.DAT
0.629628,0.156876,8.02746e-05,2.5001,Moment (emu),7.70,YZGO_BperpC_7.7MG_2.5K_06242026.DAT
0.637667,0.158629,9.0836e-05,2.5001,Moment (emu),7.70,YZGO_BperpC_7.7MG_2.5K_06242026.DAT
0.643609,0.160382,8.57364e-05,2.5003,Moment (emu),7.70,YZGO_BperpC_7.7MG_2.5K_06242026.DAT
0.652006,0.162101,8.82378e-05,2.5004,Moment (emu),7.70,YZGO_BperpC_7.7MG_2.5K_06242026.DAT
0.6583,0.16377,8.08489e-05,2.5005,Moment (emu),7.70,YZGO_BperpC_7.7MG_2.5K_06242026.DAT
0.664596,0.165512,8.48417e-05,2.5005,Moment (emu),7.70,YZGO_BperpC_7.7MG_2.5K_06242026.DAT
0.672616,0.167172,8.00407e-05,2.5004,Moment (emu),7.70,YZGO_BperpC_7.7MG_2.5K_06242026.DAT
0.67994,0.168875,8.66152e-05,2.5003,Moment (emu),7.70,YZGO_BperpC_7.7MG_2.5K_06242026.DAT
0.686595,0.170593,9.96994e-05,2.5002,Moment (emu),7.70,YZGO_BperpC_7.7MG_2.5K_06242026.DAT
0.69253,0.172342,7.95417e-05,2.5001,Moment (emu),7.70,YZGO_BperpC_7.7MG_2.5K_06242026.DAT
0.700218,0.173983,8.65993e-05,2.5001,Moment (emu),7.70,YZGO_BperpC_7.7MG_2.5K_06242026.DAT
0.707564,0.175691,9.27762e-05,2.5002,Moment (emu),7.70,YZGO_BperpC_7.7MG_2.5K_06242026.DAT
0.715603,0.177506,9.43274e-05,2.5003,Moment (emu),7.70,YZGO_BperpC_7.7MG_2.5K_06242026.DAT
0.720514,0.179235,8.98965e-05,2.5003,Moment (emu),7.70,YZGO_BperpC_7.7MG_2.5K_06242026.DAT
0.72754,0.180908,7.25937e-05,2.5002,Moment (emu),7.70,YZGO_BperpC_7.7MG_2.5K_06242026.DAT
0.734549,0.182548,8.09356e-05,2.5003,Moment (emu),7.70,YZGO_BperpC_7.7MG_2.5K_06242026.DAT
0.742584,0.184276,9.23129e-05,2.5003,Moment (emu),7.70,YZGO_BperpC_7.7MG_2.5K_06242026.DAT
0.748503,0.185931,8.4527e-05,2.5002,Moment (emu),7.70,YZGO_BperpC_7.7MG_2.5K_06242026.DAT
0.756518,0.187634,8.17568e-05,2.5001,Moment (emu),7.70,YZGO_BperpC_7.7MG_2.5K_06242026.DAT
0.76318,0.189359,8.33384e-05,2.5001,Moment (emu),7.70,YZGO_BperpC_7.7MG_2.5K_06242026.DAT
0.771212,0.191055,8.37434e-05,2.5000,Moment (emu),7.70,YZGO_BperpC_7.7MG_2.5K_06242026.DAT
0.776814,0.192807,7.91551e-05,2.5001,Moment (emu),7.70,YZGO_BperpC_7.7MG_2.5K_06242026.DAT
0.783474,0.194416,8.32972e-05,2.5001,Moment (emu),7.70,YZGO_BperpC_7.7MG_2.5K_06242026.DAT
0.790818,0.196177,8.44785e-05,2.5003,Moment (emu),7.70,YZGO_BperpC_7.7MG_2.5K_06242026.DAT
0.79747,0.197944,9.30382e-05,2.5004,Moment (emu),7.70,YZGO_BperpC_7.7MG_2.5K_06242026.DAT
0.805177,0.199589,8.90198e-05,2.5006,Moment (emu),7.70,YZGO_BperpC_7.7MG_2.5K_06242026.DAT
0.811461,0.201243,7.74311e-05,2.5008,Moment (emu),7.70,YZGO_BperpC_7.7MG_2.5K_06242026.DAT
0.819498,0.202996,0.000104373,2.5008,Moment (emu),7.70,YZGO_BperpC_7.7MG_2.5K_06242026.DAT
0.826489,0.204755,9.73725e-05,2.5006,Moment (emu),7.70,YZGO_BperpC_7.7MG_2.5K_06242026.DAT
0.833491,0.206435,9.21719e-05,2.5006,Moment (emu),7.70,YZGO_BperpC_7.7MG_2.5K_06242026.DAT
0.839441,0.20816,9.02998e-05,2.5005,Moment (emu),7.70,YZGO_BperpC_7.7MG_2.5K_06242026.DAT
0.84748,0.209807,9.50508e-05,2.5003,Moment (emu),7.70,YZGO_BperpC_7.7MG_2.5K_06242026.DAT
0.85343,0.211401,8.10399e-05,2.5002,Moment (emu),7.70,YZGO_BperpC_7.7MG_2.5K_06242026.DAT
0.86149,0.213174,8.46986e-05,2.5001,Moment (emu),7.70,YZGO_BperpC_7.7MG_2.5K_06242026.DAT
0.867797,0.214873,9.51835e-05,2.5000,Moment (emu),7.70,YZGO_BperpC_7.7MG_2.5K_06242026.DAT
0.874444,0.216623,8.7266e-05,2.4999,Moment (emu),7.70,YZGO_BperpC_7.7MG_2.5K_06242026.DAT
0.881787,0.218219,8.67083e-05,2.5000,Moment (emu),7.70,YZGO_BperpC_7.7MG_2.5K_06242026.DAT
0.888417,0.219884,9.46315e-05,2.5001,Moment (emu),7.70,YZGO_BperpC_7.7MG_2.5K_06242026.DAT
0.896097,0.221642,9.49098e-05,2.5002,Moment (emu),7.70,YZGO_BperpC_7.7MG_2.5K_06242026.DAT
0.902407,0.223307,8.06567e-05,2.5003,Moment (emu),7.70,YZGO_BperpC_7.7MG_2.5K_06242026.DAT
0.910112,0.22506,9.77437e-05,2.5004,Moment (emu),7.70,YZGO_BperpC_7.7MG_2.5K_06242026.DAT
0.916407,0.226689,9.65704e-05,2.5006,Moment (emu),7.70,YZGO_BperpC_7.7MG_2.5K_06242026.DAT
0.923738,0.228309,8.45194e-05,2.5006,Moment (emu),7.70,YZGO_BperpC_7.7MG_2.5K_06242026.DAT
0.930379,0.230125,8.90035e-05,2.5006,Moment (emu),7.70,YZGO_BperpC_7.7MG_2.5K_06242026.DAT
0.938785,0.231752,0.000100756,2.5006,Moment (emu),7.70,YZGO_BperpC_7.7MG_2.5K_06242026.DAT
0.944733,0.23341,0.000108359,2.5005,Moment (emu),7.70,YZGO_BperpC_7.7MG_2.5K_06242026.DAT
0.952772,0.235163,9.47561e-05,2.5005,Moment (emu),7.70,YZGO_BperpC_7.7MG_2.5K_06242026.DAT
0.95801,0.236842,8.78471e-05,2.5004,Moment (emu),7.70,YZGO_BperpC_7.7MG_2.5K_06242026.DAT
0.96536,0.238526,0.000102164,2.5002,Moment (emu),7.70,YZGO_BperpC_7.7MG_2.5K_06242026.DAT
0.972689,0.240234,0.000100671,2.5000,Moment (emu),7.70,YZGO_BperpC_7.7MG_2.5K_06242026.DAT
0.980671,0.241923,0.000100434,2.5001,Moment (emu),7.70,YZGO_BperpC_7.7MG_2.5K_06242026.DAT
0.986272,0.243613,0.00010003,2.5002,Moment (emu),7.70,YZGO_BperpC_7.7MG_2.5K_06242026.DAT
0.993639,0.245189,8.93421e-05,2.5003,Moment (emu),7.70,YZGO_BperpC_7.7MG_2.5K_06242026.DAT
0.999947,0.246797,9.91441e-05,2.5003,Moment (emu),7.70,YZGO_BperpC_7.7MG_2.5K_06242026.DAT
1.00798,0.248681,0.000100719,2.5003,Moment (emu),7.70,YZGO_BperpC_7.7MG_2.5K_06242026.DAT
1.01531,0.250212,0.000108549,2.5002,Moment (emu),7.70,YZGO_BperpC_7.7MG_2.5K_06242026.DAT
1.02127,0.251931,9.38139e-05,2.5003,Moment (emu),7.70,YZGO_BperpC_7.7MG_2.5K_06242026.DAT
1.02897,0.253543,8.73122e-05,2.5005,Moment (emu),7.70,YZGO_BperpC_7.7MG_2.5K_06242026.DAT
1.03667,0.255281,0.000106775,2.5006,Moment (emu),7.70,YZGO_BperpC_7.7MG_2.5K_06242026.DAT
1.04261,0.256893,8.22837e-05,2.5006,Moment (emu),7.70,YZGO_BperpC_7.7MG_2.5K_06242026.DAT
1.04927,0.258614,0.000102772,2.5006,Moment (emu),7.70,YZGO_BperpC_7.7MG_2.5K_06242026.DAT
1.05731,0.260168,8.47014e-05,2.5006,Moment (emu),7.70,YZGO_BperpC_7.7MG_2.5K_06242026.DAT
1.06325,0.261843,0.000105046,2.5005,Moment (emu),7.70,YZGO_BperpC_7.7MG_2.5K_06242026.DAT
1.07024,0.263522,0.000102037,2.5004,Moment (emu),7.70,YZGO_BperpC_7.7MG_2.5K_06242026.DAT
1.07724,0.265368,0.000126721,2.5005,Moment (emu),7.70,YZGO_BperpC_7.7MG_2.5K_06242026.DAT
1.08494,0.266902,0.000103989,2.5005,Moment (emu),7.70,YZGO_BperpC_7.7MG_2.5K_06242026.DAT
1.09158,0.268601,8.91275e-05,2.5005,Moment (emu),7.70,YZGO_BperpC_7.7MG_2.5K_06242026.DAT
1.09889,0.270276,0.000117167,2.5004,Moment (emu),7.70,YZGO_BperpC_7.7MG_2.5K_06242026.DAT
1.10587,0.27192,9.3375e-05,2.5003,Moment (emu),7.70,YZGO_BperpC_7.7MG_2.5K_06242026.DAT
1.11217,0.273566,9.36896e-05,2.5003,Moment (emu),7.70,YZGO_BperpC_7.7MG_2.5K_06242026.DAT
1.11987,0.275199,9.89631e-05,2.5004,Moment (emu),7.70,YZGO_BperpC_7.7MG_2.5K_06242026.DAT
1.12615,0.276809,9.1915e-05,2.5004,Moment (emu),7.70,YZGO_BperpC_7.7MG_2.5K_06242026.DAT
1.13384,0.278557,9.86967e-05,2.5004,Moment (emu),7.70,YZGO_BperpC_7.7MG_2.5K_06242026.DAT
1.14016,0.280117,8.15083e-05,2.5003,Moment (emu),7.70,YZGO_BperpC_7.7MG_2.5K_06242026.DAT
1.14822,0.281908,9.78402e-05,2.5002,Moment (emu),7.70,YZGO_BperpC_7.7MG_2.5K_06242026.DAT
1.15452,0.283533,0.000114423,2.5002,Moment (emu),7.70,YZGO_BperpC_7.7MG_2.5K_06242026.DAT
1.16188,0.285125,9.86138e-05,2.5001,Moment (emu),7.70,YZGO_BperpC_7.7MG_2.5K_06242026.DAT
1.16855,0.286808,9.01161e-05,2.5003,Moment (emu),7.70,YZGO_BperpC_7.7MG_2.5K_06242026.DAT
1.17519,0.288447,0.000107334,2.5003,Moment (emu),7.70,YZGO_BperpC_7.7MG_2.5K_06242026.DAT
1.18325,0.290162,0.000107479,2.5004,Moment (emu),7.70,YZGO_BperpC_7.7MG_2.5K_06242026.DAT
1.18882,0.291897,0.000100979,2.5005,Moment (emu),7.70,YZGO_BperpC_7.7MG_2.5K_06242026.DAT
1.19685,0.293431,9.61554e-05,2.5006,Moment (emu),7.70,YZGO_BperpC_7.7MG_2.5K_06242026.DAT
1.20348,0.295029,7.01835e-05,2.5006,Moment (emu),7.70,YZGO_BperpC_7.7MG_2.5K_06242026.DAT
1.20977,0.296742,0.000107943,2.5006,Moment (emu),7.70,YZGO_BperpC_7.7MG_2.5K_06242026.DAT
1.21747,0.298362,9.65077e-05,2.5006,Moment (emu),7.70,YZGO_BperpC_7.7MG_2.5K_06242026.DAT
1.22377,0.299968,7.91084e-05,2.5006,Moment (emu),7.70,YZGO_BperpC_7.7MG_2.5K_06242026.DAT
1.23182,0.301673,0.000108859,2.5006,Moment (emu),7.70,YZGO_BperpC_7.7MG_2.5K_06242026.DAT
1.23776,0.303239,9.44732e-05,2.5006,Moment (emu),7.70,YZGO_BperpC_7.7MG_2.5K_06242026.DAT
1.24441,0.304889,9.17056e-05,2.5005,Moment (emu),7.70,YZGO_BperpC_7.7MG_2.5K_06242026.DAT
1.25281,0.30666,0.000111323,2.5004,Moment (emu),7.70,YZGO_BperpC_7.7MG_2.5K_06242026.DAT
1.25946,0.30823,9.72515e-05,2.5004,Moment (emu),7.70,YZGO_BperpC_7.7MG_2.5K_06242026.DAT
1.26611,0.309722,8.92571e-05,2.5004,Moment (emu),7.70,YZGO_BperpC_7.7MG_2.5K_06242026.DAT
1.27345,0.311383,0.00010258,2.5003,Moment (emu),7.70,YZGO_BperpC_7.7MG_2.5K_06242026.DAT
1.28079,0.313103,0.00010193,2.5003,Moment (emu),7.70,YZGO_BperpC_7.7MG_2.5K_06242026.DAT
1.28745,0.314769,0.00010712,2.5002,Moment (emu),7.70,YZGO_BperpC_7.7MG_2.5K_06242026.DAT
1.2934,0.316404,0.000104167,2.5002,Moment (emu),7.70,YZGO_BperpC_7.7MG_2.5K_06242026.DAT
1.30075,0.31813,0.000118603,2.5002,Moment (emu),7.70,YZGO_BperpC_7.7MG_2.5K_06242026.DAT
1.30879,0.319674,8.82249e-05,2.5004,Moment (emu),7.70,YZGO_BperpC_7.7MG_2.5K_06242026.DAT
1.31546,0.321285,7.92372e-05,2.5005,Moment (emu),7.70,YZGO_BperpC_7.7MG_2.5K_06242026.DAT
1.32176,0.322885,0.000104818,2.5007,Moment (emu),7.70,YZGO_BperpC_7.7MG_2.5K_06242026.DAT
1.32943,0.324696,0.000112632,2.5006,Moment (emu),7.70,YZGO_BperpC_7.7MG_2.5K_06242026.DAT
1.33574,0.326352,0.000106927,2.5005,Moment (emu),7.70,YZGO_BperpC_7.7MG_2.5K_06242026.DAT
1.34274,0.327866,0.000112816,2.5005,Moment (emu),7.70,YZGO_BperpC_7.7MG_2.5K_06242026.DAT
1.35075,0.329508,0.000117597,2.5004,Moment (emu),7.70,YZGO_BperpC_7.7MG_2.5K_06242026.DAT
1.35775,0.331042,0.000111372,2.5003,Moment (emu),7.70,YZGO_BperpC_7.7MG_2.5K_06242026.DAT
1.36335,0.332746,0.000106177,2.5004,Moment (emu),7.70,YZGO_BperpC_7.7MG_2.5K_06242026.DAT
1.3707,0.334329,0.000105204,2.5005,Moment (emu),7.70,YZGO_BperpC_7.7MG_2.5K_06242026.DAT
1.3791,0.335924,0.000128319,2.5006,Moment (emu),7.70,YZGO_BperpC_7.7MG_2.5K_06242026.DAT
1.38574,0.33757,0.000108978,2.5006,Moment (emu),7.70,YZGO_BperpC_7.7MG_2.5K_06242026.DAT
1.39276,0.33922,0.000111867,2.5006,Moment (emu),7.70,YZGO_BperpC_7.7MG_2.5K_06242026.DAT
1.39907,0.340753,8.87886e-05,2.5005,Moment (emu),7.70,YZGO_BperpC_7.7MG_2.5K_06242026.DAT
1.40607,0.342421,8.38567e-05,2.5004,Moment (emu),7.70,YZGO_BperpC_7.7MG_2.5K_06242026.DAT
1.41342,0.34405,0.000112221,2.5002,Moment (emu),7.70,YZGO_BperpC_7.7MG_2.5K_06242026.DAT
1.41973,0.34571,0.000115978,2.5002,Moment (emu),7.70,YZGO_BperpC_7.7MG_2.5K_06242026.DAT
1.42673,0.347392,0.000116882,2.5002,Moment (emu),7.70,YZGO_BperpC_7.7MG_2.5K_06242026.DAT
1.43408,0.349035,0.000107499,2.5002,Moment (emu),7.70,YZGO_BperpC_7.7MG_2.5K_06242026.DAT
1.44213,0.350742,0.000106858,2.5004,Moment (emu),7.70,YZGO_BperpC_7.7MG_2.5K_06242026.DAT
1.44805,0.352322,0.000105504,2.5005,Moment (emu),7.70,YZGO_BperpC_7.7MG_2.5K_06242026.DAT
1.45433,0.353859,0.000109534,2.5005,Moment (emu),7.70,YZGO_BperpC_7.7MG_2.5K_06242026.DAT
1.4617,0.355452,9.96963e-05,2.5005,Moment (emu),7.70,YZGO_BperpC_7.7MG_2.5K_06242026.DAT
1.46869,0.357183,8.8125e-05,2.5005,Moment (emu),7.70,YZGO_BperpC_7.7MG_2.5K_06242026.DAT
1.47566,0.358683,0.000108696,2.5005,Moment (emu),7.70,YZGO_BperpC_7.7MG_2.5K_06242026.DAT
1.48227,0.360311,0.000112833,2.5005,Moment (emu),7.70,YZGO_BperpC_7.7MG_2.5K_06242026.DAT
1.48924,0.361895,0.000109717,2.5005,Moment (emu),7.70,YZGO_BperpC_7.7MG_2.5K_06242026.DAT
1.49727,0.363301,0.00011398,2.5006,Moment (emu),7.70,YZGO_BperpC_7.7MG_2.5K_06242026.DAT
1.50428,0.36501,0.000101665,2.5007,Moment (emu),7.70,YZGO_BperpC_7.7MG_2.5K_06242026.DAT
1.51022,0.366504,0.000104256,2.5006,Moment (emu),7.70,YZGO_BperpC_7.7MG_2.5K_06242026.DAT
1.51827,0.368212,0.000113483,2.5005,Moment (emu),7.70,YZGO_BperpC_7.7MG_2.5K_06242026.DAT
1.52421,0.369916,0.00010152,2.5005,Moment (emu),7.70,YZGO_BperpC_7.7MG_2.5K_06242026.DAT
1.5319,0.371397,0.000100759,2.5005,Moment (emu),7.70,YZGO_BperpC_7.7MG_2.5K_06242026.DAT
1.54065,0.373038,0.000111985,2.5005,Moment (emu),7.70,YZGO_BperpC_7.7MG_2.5K_06242026.DAT
1.5459,0.37465,9.61115e-05,2.5003,Moment (emu),7.70,YZGO_BperpC_7.7MG_2.5K_06242026.DAT
1.55221,0.376254,9.73023e-05,2.5002,Moment (emu),7.70,YZGO_BperpC_7.7MG_2.5K_06242026.DAT
1.5599,0.37786,0.000109743,2.5002,Moment (emu),7.70,YZGO_BperpC_7.7MG_2.5K_06242026.DAT
1.56622,0.379348,9.81811e-05,2.5003,Moment (emu),7.70,YZGO_BperpC_7.7MG_2.5K_06242026.DAT
1.5743,0.381019,0.000105683,2.5006,Moment (emu),7.70,YZGO_BperpC_7.7MG_2.5K_06242026.DAT
1.58058,0.382515,0.000130618,2.5006,Moment (emu),7.70,YZGO_BperpC_7.7MG_2.5K_06242026.DAT
1.58826,0.384209,9.07109e-05,2.5006,Moment (emu),7.70,YZGO_BperpC_7.7MG_2.5K_06242026.DAT
1.59419,0.385713,0.000101654,2.5006,Moment (emu),7.70,YZGO_BperpC_7.7MG_2.5K_06242026.DAT
1.6012,0.387378,0.000126225,2.5006,Moment (emu),7.70,YZGO_BperpC_7.7MG_2.5K_06242026.DAT
1.60858,0.388902,9.54966e-05,2.5007,Moment (emu),7.70,YZGO_BperpC_7.7MG_2.5K_06242026.DAT
1.61663,0.390356,0.000115133,2.5007,Moment (emu),7.70,YZGO_BperpC_7.7MG_2.5K_06242026.DAT
1.62294,0.392108,0.000123173,2.5006,Moment (emu),7.70,YZGO_BperpC_7.7MG_2.5K_06242026.DAT
1.63062,0.393768,9.94217e-05,2.5005,Moment (emu),7.70,YZGO_BperpC_7.7MG_2.5K_06242026.DAT
1.63692,0.395376,0.000113241,2.5005,Moment (emu),7.70,YZGO_BperpC_7.7MG_2.5K_06242026.DAT
1.64321,0.396931,0.000121951,2.5005,Moment (emu),7.70,YZGO_BperpC_7.7MG_2.5K_06242026.DAT
1.65021,0.398406,0.000134144,2.5004,Moment (emu),7.70,YZGO_BperpC_7.7MG_2.5K_06242026.DAT
1.65722,0.400052,0.000118027,2.5003,Moment (emu),7.70,YZGO_BperpC_7.7MG_2.5K_06242026.DAT
1.66455,0.401864,0.000139687,2.5002,Moment (emu),7.70,YZGO_BperpC_7.7MG_2.5K_06242026.DAT
1.67224,0.403257,0.000135703,2.5002,Moment (emu),7.70,YZGO_BperpC_7.7MG_2.5K_06242026.DAT
1.67889,0.404773,0.000103634,2.5002,Moment (emu),7.70,YZGO_BperpC_7.7MG_2.5K_06242026.DAT
1.68623,0.406458,0.000110158,2.5002,Moment (emu),7.70,YZGO_BperpC_7.7MG_2.5K_06242026.DAT
1.69288,0.408021,0.000127008,2.5003,Moment (emu),7.70,YZGO_BperpC_7.7MG_2.5K_06242026.DAT
1.69924,0.40947,8.89969e-05,2.5004,Moment (emu),7.70,YZGO_BperpC_7.7MG_2.5K_06242026.DAT
1.70735,0.411151,0.000119274,2.5005,Moment (emu),7.70,YZGO_BperpC_7.7MG_2.5K_06242026.DAT
1.71329,0.41269,0.000125049,2.5004,Moment (emu),7.70,YZGO_BperpC_7.7MG_2.5K_06242026.DAT
1.72134,0.414428,0.000109541,2.5005,Moment (emu),7.70,YZGO_BperpC_7.7MG_2.5K_06242026.DAT
1.72835,0.415972,0.000110836,2.5006,Moment (emu),7.70,YZGO_BperpC_7.7MG_2.5K_06242026.DAT
1.73502,0.417574,0.00012487,2.5008,Moment (emu),7.70,YZGO_BperpC_7.7MG_2.5K_06242026.DAT
1.7413,0.419111,9.38343e-05,2.5008,Moment (emu),7.70,YZGO_BperpC_7.7MG_2.5K_06242026.DAT
1.74829,0.420553,0.000118552,2.5007,Moment (emu),7.70,YZGO_BperpC_7.7MG_2.5K_06242026.DAT
1.75529,0.422156,0.000101218,2.5006,Moment (emu),7.70,YZGO_BperpC_7.7MG_2.5K_06242026.DAT
1.763,0.423718,0.000115481,2.5005,Moment (emu),7.70,YZGO_BperpC_7.7MG_2.5K_06242026.DAT
1.76895,0.425416,0.000112206,2.5003,Moment (emu),7.70,YZGO_BperpC_7.7MG_2.5K_06242026.DAT
1.77629,0.426772,0.000105001,2.5002,Moment (emu),7.70,YZGO_BperpC_7.7MG_2.5K_06242026.DAT
1.78326,0.428203,0.00012947,2.5003,Moment (emu),7.70,YZGO_BperpC_7.7MG_2.5K_06242026.DAT
1.79094,0.429851,0.000129922,2.5004,Moment (emu),7.70,YZGO_BperpC_7.7MG_2.5K_06242026.DAT
1.79722,0.431465,0.00014709,2.5004,Moment (emu),7.70,YZGO_BperpC_7.7MG_2.5K_06242026.DAT
1.80418,0.432998,0.000141627,2.5003,Moment (emu),7.70,YZGO_BperpC_7.7MG_2.5K_06242026.DAT
1.81116,0.434692,0.000117122,2.5004,Moment (emu),7.70,YZGO_BperpC_7.7MG_2.5K_06242026.DAT
1.81815,0.436316,0.000101122,2.5006,Moment (emu),7.70,YZGO_BperpC_7.7MG_2.5K_06242026.DAT
1.82621,0.437714,0.000112414,2.5006,Moment (emu),7.70,YZGO_BperpC_7.7MG_2.5K_06242026.DAT
1.83253,0.43921,0.000117004,2.5006,Moment (emu),7.70,YZGO_BperpC_7.7MG_2.5K_06242026.DAT
1.84061,0.440773,0.000102827,2.5005,Moment (emu),7.70,YZGO_BperpC_7.7MG_2.5K_06242026.DAT
1.84655,0.44233,9.9391e-05,2.5005,Moment (emu),7.70,YZGO_BperpC_7.7MG_2.5K_06242026.DAT
1.8532,0.443819,0.000118798,2.5004,Moment (emu),7.70,YZGO_BperpC_7.7MG_2.5K_06242026.DAT
1.86091,0.445488,0.000126802,2.5003,Moment (emu),7.70,YZGO_BperpC_7.7MG_2.5K_06242026.DAT
1.86721,0.44736,0.000132543,2.5004,Moment (emu),7.70,YZGO_BperpC_7.7MG_2.5K_06242026.DAT
1.8749,0.448702,0.000122,2.5005,Moment (emu),7.70,YZGO_BperpC_7.7MG_2.5K_06242026.DAT
1.88119,0.450088,0.000125223,2.5005,Moment (emu),7.70,YZGO_BperpC_7.7MG_2.5K_06242026.DAT
1.88889,0.451474,0.000125172,2.5005,Moment (emu),7.70,YZGO_BperpC_7.7MG_2.5K_06242026.DAT
1.89483,0.453312,0.000136187,2.5005,Moment (emu),7.70,YZGO_BperpC_7.7MG_2.5K_06242026.DAT
1.90215,0.454703,0.000104026,2.5004,Moment (emu),7.70,YZGO_BperpC_7.7MG_2.5K_06242026.DAT
1.90984,0.456254,0.000133316,2.5004,Moment (emu),7.70,YZGO_BperpC_7.7MG_2.5K_06242026.DAT
1.91682,0.457988,0.000143623,2.5005,Moment (emu),7.70,YZGO_BperpC_7.7MG_2.5K_06242026.DAT
1.92346,0.459202,0.00011292,2.5005,Moment (emu),7.70,YZGO_BperpC_7.7MG_2.5K_06242026.DAT
1.93011,0.460929,0.000108993,2.5005,Moment (emu),7.70,YZGO_BperpC_7.7MG_2.5K_06242026.DAT
1.93817,0.462546,0.000136454,2.5004,Moment (emu),7.70,YZGO_BperpC_7.7MG_2.5K_06242026.DAT
1.94445,0.463979,0.000158241,2.5005,Moment (emu),7.70,YZGO_BperpC_7.7MG_2.5K_06242026.DAT
1.95175,0.465422,0.000121558,2.5006,Moment (emu),7.70,YZGO_BperpC_7.7MG_2.5K_06242026.DAT
1.9577,0.466799,0.000109974,2.5006,Moment (emu),7.70,YZGO_BperpC_7.7MG_2.5K_06242026.DAT
1.96507,0.468591,0.000139446,2.5006,Moment (emu),7.70,YZGO_BperpC_7.7MG_2.5K_06242026.DAT
1.97243,0.470069,0.000121221,2.5006,Moment (emu),7.70,YZGO_BperpC_7.7MG_2.5K_06242026.DAT
1.98013,0.471601,0.000142756,2.5005,Moment (emu),7.70,YZGO_BperpC_7.7MG_2.5K_06242026.DAT
1.98643,0.472895,0.000138026,2.5004,Moment (emu),7.70,YZGO_BperpC_7.7MG_2.5K_06242026.DAT
1.99309,0.474615,0.000131308,2.5004,Moment (emu),7.70,YZGO_BperpC_7.7MG_2.5K_06242026.DAT
2.00043,0.476123,0.000122593,2.5004,Moment (emu),7.70,YZGO_BperpC_7.7MG_2.5K_06242026.DAT
2.00707,0.477712,0.000137098,2.5004,Moment (emu),7.70,YZGO_BperpC_7.7MG_2.5K_06242026.DAT
2.01476,0.479114,0.000123503,2.5004,Moment (emu),7.70,YZGO_BperpC_7.7MG_2.5K_06242026.DAT
2.02104,0.480736,0.000120641,2.5004,Moment (emu),7.70,YZGO_BperpC_7.7MG_2.5K_06242026.DAT
2.02769,0.482285,0.000112465,2.5005,Moment (emu),7.70,YZGO_BperpC_7.7MG_2.5K_06242026.DAT
2.03506,0.483948,0.000107095,2.5006,Moment (emu),7.70,YZGO_BperpC_7.7MG_2.5K_06242026.DAT
2.04171,0.485241,0.000150498,2.5005,Moment (emu),7.70,YZGO_BperpC_7.7MG_2.5K_06242026.DAT
2.04872,0.487067,0.000151698,2.5005,Moment (emu),7.70,YZGO_BperpC_7.7MG_2.5K_06242026.DAT
2.05606,0.488426,0.000133895,2.5004,Moment (emu),7.70,YZGO_BperpC_7.7MG_2.5K_06242026.DAT
2.0627,0.489811,0.000118756,2.5002,Moment (emu),7.70,YZGO_BperpC_7.7MG_2.5K_06242026.DAT
2.07008,0.491379,0.000144384,2.5002,Moment (emu),7.70,YZGO_BperpC_7.7MG_2.5K_06242026.DAT
2.07816,0.492914,0.000139968,2.5003,Moment (emu),7.70,YZGO_BperpC_7.7MG_2.5K_06242026.DAT
2.08411,0.494671,0.00013193,2.5003,Moment (emu),7.70,YZGO_BperpC_7.7MG_2.5K_06242026.DAT
2.09076,0.496109,0.000119602,2.5005,Moment (emu),7.70,YZGO_BperpC_7.7MG_2.5K_06242026.DAT
2.09774,0.497492,0.000121665,2.5006,Moment (emu),7.70,YZGO_BperpC_7.7MG_2.5K_06242026.DAT
2.10474,0.499057,0.000138475,2.5007,Moment (emu),7.70,YZGO_BperpC_7.7MG_2.5K_06242026.DAT
2.11176,0.500545,0.000126424,2.5007,Moment (emu),7.70,YZGO_BperpC_7.7MG_2.5K_06242026.DAT
2.11877,0.501903,0.000123424,2.5006,Moment (emu),7.70,YZGO_BperpC_7.7MG_2.5K_06242026.DAT
2.1265,0.503491,0.000107805,2.5005,Moment (emu),7.70,YZGO_BperpC_7.7MG_2.5K_06242026.DAT
2.13316,0.504935,0.000160872,2.5004,Moment (emu),7.70,YZGO_BperpC_7.7MG_2.5K_06242026.DAT
2.14088,0.506549,0.000131562,2.5004,Moment (emu),7.70,YZGO_BperpC_7.7MG_2.5K_06242026.DAT
2.14826,0.507976,0.000122731,2.5004,Moment (emu),7.70,YZGO_BperpC_7.7MG_2.5K_06242026.DAT
2.15529,0.509675,0.000137266,2.5003,Moment (emu),7.70,YZGO_BperpC_7.7MG_2.5K_06242026.DAT
2.16261,0.510984,0.00016224,2.5002,Moment (emu),7.70,YZGO_BperpC_7.7MG_2.5K_06242026.DAT
2.1707,0.51277,0.000136081,2.5002,Moment (emu),7.70,YZGO_BperpC_7.7MG_2.5K_06242026.DAT
2.17492,0.513951,0.000146279,2.5003,Moment (emu),7.70,YZGO_BperpC_7.7MG_2.5K_06242026.DAT
2.18158,0.515492,0.000116136,2.5004,Moment (emu),7.70,YZGO_BperpC_7.7MG_2.5K_06242026.DAT
2.18895,0.517039,0.000131281,2.5005,Moment (emu),7.70,YZGO_BperpC_7.7MG_2.5K_06242026.DAT
2.19699,0.518511,0.000110695,2.5006,Moment (emu),7.70,YZGO_BperpC_7.7MG_2.5K_06242026.DAT
2.20292,0.520373,0.000139235,2.5006,Moment (emu),7.70,YZGO_BperpC_7.7MG_2.5K_06242026.DAT
2.20993,0.521685,0.000147614,2.5007,Moment (emu),7.70,YZGO_BperpC_7.7MG_2.5K_06242026.DAT
2.21767,0.523345,0.000167737,2.5007,Moment (emu),7.70,YZGO_BperpC_7.7MG_2.5K_06242026.DAT
2.22399,0.524549,0.000143011,2.5006,Moment (emu),7.70,YZGO_BperpC_7.7MG_2.5K_06242026.DAT
2.23134,0.525995,0.000117218,2.5005,Moment (emu),7.70,YZGO_BperpC_7.7MG_2.5K_06242026.DAT
2.23762,0.527573,0.000154748,2.5004,Moment (emu),7.70,YZGO_BperpC_7.7MG_2.5K_06242026.DAT
2.24498,0.529024,0.000139046,2.5003,Moment (emu),7.70,YZGO_BperpC_7.7MG_2.5K_06242026.DAT
2.25304,0.530544,0.000161536,2.5002,Moment (emu),7.70,YZGO_BperpC_7.7MG_2.5K_06242026.DAT
2.25937,0.532126,0.000132976,2.5002,Moment (emu),7.70,YZGO_BperpC_7.7MG_2.5K_06242026.DAT
2.2657,0.533599,0.000148893,2.5002,Moment (emu),7.70,YZGO_BperpC_7.7MG_2.5K_06242026.DAT
2.27272,0.53502,0.000156741,2.5003,Moment (emu),7.70,YZGO_BperpC_7.7MG_2.5K_06242026.DAT
2.2801,0.536294,0.00011262,2.5004,Moment (emu),7.70,YZGO_BperpC_7.7MG_2.5K_06242026.DAT
2.2871,0.538074,0.000151948,2.5005,Moment (emu),7.70,YZGO_BperpC_7.7MG_2.5K_06242026.DAT
2.29443,0.539188,0.000148302,2.5006,Moment (emu),7.70,YZGO_BperpC_7.7MG_2.5K_06242026.DAT
2.30174,0.5407,0.000116286,2.5006,Moment (emu),7.70,YZGO_BperpC_7.7MG_2.5K_06242026.DAT
2.30768,0.541855,0.000160121,2.5006,Moment (emu),7.70,YZGO_BperpC_7.7MG_2.5K_06242026.DAT
2.31542,0.543801,0.000140214,2.5005,Moment (emu),7.70,YZGO_BperpC_7.7MG_2.5K_06242026.DAT
2.32175,0.545194,0.000126256,2.5005,Moment (emu),7.70,YZGO_BperpC_7.7MG_2.5K_06242026.DAT
2.32983,0.546937,0.000135662,2.5006,Moment (emu),7.70,YZGO_BperpC_7.7MG_2.5K_06242026.DAT
2.33788,0.548493,0.000134168,2.5006,Moment (emu),7.70,YZGO_BperpC_7.7MG_2.5K_06242026.DAT
2.34453,0.549638,0.000129751,2.5006,Moment (emu),7.70,YZGO_BperpC_7.7MG_2.5K_06242026.DAT
2.35119,0.551121,0.000118119,2.5005,Moment (emu),7.70,YZGO_BperpC_7.7MG_2.5K_06242026.DAT
2.35786,0.55267,0.000111279,2.5005,Moment (emu),7.70,YZGO_BperpC_7.7MG_2.5K_06242026.DAT
2.36453,0.554184,0.000161484,2.5004,Moment (emu),7.70,YZGO_BperpC_7.7MG_2.5K_06242026.DAT
2.37189,0.555414,9.53064e-05,2.5003,Moment (emu),7.70,YZGO_BperpC_7.7MG_2.5K_06242026.DAT
2.37818,0.557204,0.000155083,2.5003,Moment (emu),7.70,YZGO_BperpC_7.7MG_2.5K_06242026.DAT
2.38589,0.558572,0.000123241,2.5002,Moment (emu),7.70,YZGO_BperpC_7.7MG_2.5K_06242026.DAT
2.39221,0.55999,0.000133794,2.5002,Moment (emu),7.70,YZGO_BperpC_7.7MG_2.5K_06242026.DAT
2.39992,0.561464,0.000131674,2.5002,Moment (emu),7.70,YZGO_BperpC_7.7MG_2.5K_06242026.DAT
2.40658,0.562981,0.000119004,2.5003,Moment (emu),7.70,YZGO_BperpC_7.7MG_2.5K_06242026.DAT
2.41325,0.564518,0.000119623,2.5004,Moment (emu),7.70,YZGO_BperpC_7.7MG_2.5K_06242026.DAT
2.4206,0.565792,0.00013377,2.5005,Moment (emu),7.70,YZGO_BperpC_7.7MG_2.5K_06242026.DAT
2.42795,0.567217,0.000102971,2.5005,Moment (emu),7.70,YZGO_BperpC_7.7MG_2.5K_06242026.DAT
2.43497,0.568918,0.000144323,2.5005,Moment (emu),7.70,YZGO_BperpC_7.7MG_2.5K_06242026.DAT
2.4413,0.57006,0.00014451,2.5004,Moment (emu),7.70,YZGO_BperpC_7.7MG_2.5K_06242026.DAT
2.44796,0.571729,0.000138642,2.5003,Moment (emu),7.70,YZGO_BperpC_7.7MG_2.5K_06242026.DAT
2.45532,0.573317,0.000154469,2.5003,Moment (emu),7.70,YZGO_BperpC_7.7MG_2.5K_06242026.DAT
2.46304,0.574713,0.000122669,2.5003,Moment (emu),7.70,YZGO_BperpC_7.7MG_2.5K_06242026.DAT
2.47006,0.576233,0.000156991,2.5004,Moment (emu),7.70,YZGO_BperpC_7.7MG_2.5K_06242026.DAT
2.47671,0.57739,0.000124696,2.5005,Moment (emu),7.70,YZGO_BperpC_7.7MG_2.5K_06242026.DAT
2.48335,0.578967,0.000126871,2.5006,Moment (emu),7.70,YZGO_BperpC_7.7MG_2.5K_06242026.DAT
2.49069,0.580431,0.000136752,2.5005,Moment (emu),7.70,YZGO_BperpC_7.7MG_2.5K_06242026.DAT
2.49703,0.581927,0.000151094,2.5005,Moment (emu),7.70,YZGO_BperpC_7.7MG_2.5K_06242026.DAT
2.50511,0.583157,0.000161259,2.5006,Moment (emu),7.70,YZGO_BperpC_7.7MG_2.5K_06242026.DAT
2.5128,0.584637,0.000153931,2.5005,Moment (emu),7.70,YZGO_BperpC_7.7MG_2.5K_06242026.DAT
2.51943,0.586307,0.00015125,2.5003,Moment (emu),7.70,YZGO_BperpC_7.7MG_2.5K_06242026.DAT
2.52572,0.587611,0.000156912,2.5003,Moment (emu),7.70,YZGO_BperpC_7.7MG_2.5K_06242026.DAT
2.5331,0.588998,0.000153229,2.5003,Moment (emu),7.70,YZGO_BperpC_7.7MG_2.5K_06242026.DAT
2.53945,0.590716,0.00016912,2.5004,Moment (emu),7.70,YZGO_BperpC_7.7MG_2.5K_06242026.DAT
2.54717,0.592143,0.000128862,2.5005,Moment (emu),7.70,YZGO_BperpC_7.7MG_2.5K_06242026.DAT
2.55349,0.593387,0.000145993,2.5006,Moment (emu),7.70,YZGO_BperpC_7.7MG_2.5K_06242026.DAT
2.56121,0.594723,0.000126606,2.5006,Moment (emu),7.70,YZGO_BperpC_7.7MG_2.5K_06242026.DAT
2.56718,0.596198,0.000134274,2.5005,Moment (emu),7.70,YZGO_BperpC_7.7MG_2.5K_06242026.DAT
2.57419,0.597398,0.000155362,2.5005,Moment (emu),7.70,YZGO_BperpC_7.7MG_2.5K_06242026.DAT
2.58153,0.598908,0.000133176,2.5004,Moment (emu),7.70,YZGO_BperpC_7.7MG_2.5K_06242026.DAT
2.58993,0.600487,0.000158371,2.5001,Moment (emu),7.70,YZGO_BperpC_7.7MG_2.5K_06242026.DAT
2.5959,0.601867,0.000177883,2.5000,Moment (emu),7.70,YZGO_BperpC_7.7MG_2.5K_06242026.DAT
2.60257,0.603271,0.000119402,2.5001,Moment (emu),7.70,YZGO_BperpC_7.7MG_2.5K_06242026.DAT
2.60994,0.604796,0.000130906,2.5002,Moment (emu),7.70,YZGO_BperpC_7.7MG_2.5K_06242026.DAT
2.61659,0.606377,0.000114628,2.5003,Moment (emu),7.70,YZGO_BperpC_7.7MG_2.5K_06242026.DAT
2.62393,0.60742,0.000148872,2.5004,Moment (emu),7.70,YZGO_BperpC_7.7MG_2.5K_06242026.DAT
2.63055,0.609104,0.000135801,2.5004,Moment (emu),7.70,YZGO_BperpC_7.7MG_2.5K_06242026.DAT
2.63826,0.610748,0.00012342,2.5004,Moment (emu),7.70,YZGO_BperpC_7.7MG_2.5K_06242026.DAT
2.64457,0.611723,0.000123259,2.5004,Moment (emu),7.70,YZGO_BperpC_7.7MG_2.5K_06242026.DAT
2.65124,0.613288,0.000134352,2.5005,Moment (emu),7.70,YZGO_BperpC_7.7MG_2.5K_06242026.DAT
2.65823,0.614409,0.000126969,2.5005,Moment (emu),7.70,YZGO_BperpC_7.7MG_2.5K_06242026.DAT
2.66521,0.615922,0.000161086,2.5005,Moment (emu),7.70,YZGO_BperpC_7.7MG_2.5K_06242026.DAT
2.67221,0.617401,0.000119616,2.5003,Moment (emu),7.70,YZGO_BperpC_7.7MG_2.5K_06242026.DAT
2.68065,0.618558,0.000105625,2.5004,Moment (emu),7.70,YZGO_BperpC_7.7MG_2.5K_06242026.DAT
2.68664,0.620265,0.00015176,2.5005,Moment (emu),7.70,YZGO_BperpC_7.7MG_2.5K_06242026.DAT
2.69365,0.621569,0.000177843,2.5005,Moment (emu),7.70,YZGO_BperpC_7.7MG_2.5K_06242026.DAT
2.70032,0.623163,0.000109452,2.5006,Moment (emu),7.70,YZGO_BperpC_7.7MG_2.5K_06242026.DAT
2.70874,0.62455,0.000148023,2.5006,Moment (emu),7.70,YZGO_BperpC_7.7MG_2.5K_06242026.DAT
2.71435,0.625992,0.000131928,2.5005,Moment (emu),7.70,YZGO_BperpC_7.7MG_2.5K_06242026.DAT
2.72137,0.62726,0.00012117,2.5005,Moment (emu),7.70,YZGO_BperpC_7.7MG_2.5K_06242026.DAT
2.72837,0.628599,0.000130642,2.5004,Moment (emu),7.70,YZGO_BperpC_7.7MG_2.5K_06242026.DAT
2.73536,0.630053,0.000103434,2.5003,Moment (emu),7.70,YZGO_BperpC_7.7MG_2.5K_06242026.DAT
2.74376,0.631531,0.000125743,2.5002,Moment (emu),7.70,YZGO_BperpC_7.7MG_2.5K_06242026.DAT
2.75078,0.633019,0.000150237,2.5002,Moment (emu),7.70,YZGO_BperpC_7.7MG_2.5K_06242026.DAT
2.75712,0.634601,0.000120709,2.5002,Moment (emu),7.70,YZGO_BperpC_7.7MG_2.5K_06242026.DAT
2.76342,0.63598,0.000153372,2.5004,Moment (emu),7.70,YZGO_BperpC_7.7MG_2.5K_06242026.DAT
2.77043,0.637245,0.000203589,2.5005,Moment (emu),7.70,YZGO_BperpC_7.7MG_2.5K_06242026.DAT
2.77745,0.638559,0.000159032,2.5006,Moment (emu),7.70,YZGO_BperpC_7.7MG_2.5K_06242026.DAT
2.78444,0.640132,0.00013054,2.5007,Moment (emu),7.70,YZGO_BperpC_7.7MG_2.5K_06242026.DAT
2.79143,0.641447,0.000154602,2.5007,Moment (emu),7.70,YZGO_BperpC_7.7MG_2.5K_06242026.DAT
2.7991,0.643147,0.000199008,2.5006,Moment (emu),7.70,YZGO_BperpC_7.7MG_2.5K_06242026.DAT
2.80539,0.644343,0.000164926,2.5006,Moment (emu),7.70,YZGO_BperpC_7.7MG_2.5K_06242026.DAT
2.81348,0.645872,0.000155459,2.5004,Moment (emu),7.70,YZGO_BperpC_7.7MG_2.5K_06242026.DAT
2.81945,0.647075,0.000119069,2.5004,Moment (emu),7.70,YZGO_BperpC_7.7MG_2.5K_06242026.DAT
2.82647,0.648415,0.000144157,2.5004,Moment (emu),7.70,YZGO_BperpC_7.7MG_2.5K_06242026.DAT
2.8335,0.650076,0.000165028,2.5004,Moment (emu),7.70,YZGO_BperpC_7.7MG_2.5K_06242026.DAT
2.8416,0.651287,0.00015974,2.5004,Moment (emu),7.70,YZGO_BperpC_7.7MG_2.5K_06242026.DAT
2.84862,0.653095,0.000145294,2.5004,Moment (emu),7.70,YZGO_BperpC_7.7MG_2.5K_06242026.DAT
2.85564,0.654378,0.000162137,2.5003,Moment (emu),7.70,YZGO_BperpC_7.7MG_2.5K_06242026.DAT
2.8616,0.655613,0.000126749,2.5001,Moment (emu),7.70,YZGO_BperpC_7.7MG_2.5K_06242026.DAT
2.8686,0.657233,0.000140913,2.5000,Moment (emu),7.70,YZGO_BperpC_7.7MG_2.5K_06242026.DAT
2.87666,0.658287,0.000135642,2.5000,Moment (emu),7.70,YZGO_BperpC_7.7MG_2.5K_06242026.DAT
2.88297,0.659753,0.000184299,2.5000,Moment (emu),7.70,YZGO_BperpC_7.7MG_2.5K_06242026.DAT
2.88964,0.661418,0.0001151,2.5000,Moment (emu),7.70,YZGO_BperpC_7.7MG_2.5K_06242026.DAT
2.89734,0.662712,0.000142626,2.5003,Moment (emu),7.70,YZGO_BperpC_7.7MG_2.5K_06242026.DAT
2.90362,0.664106,0.000163879,2.5004,Moment (emu),7.70,YZGO_BperpC_7.7MG_2.5K_06242026.DAT
2.91131,0.665422,0.000159275,2.5005,Moment (emu),7.70,YZGO_BperpC_7.7MG_2.5K_06242026.DAT
2.91762,0.66664,0.000154623,2.5006,Moment (emu),7.70,YZGO_BperpC_7.7MG_2.5K_06242026.DAT
2.9264,0.668314,0.000158799,2.5006,Moment (emu),7.70,YZGO_BperpC_7.7MG_2.5K_06242026.DAT
2.93201,0.669584,0.000135372,2.5005,Moment (emu),7.70,YZGO_BperpC_7.7MG_2.5K_06242026.DAT
2.93866,0.670816,0.000127314,2.5004,Moment (emu),7.70,YZGO_BperpC_7.7MG_2.5K_06242026.DAT
2.9464,0.672066,0.000108916,2.5003,Moment (emu),7.70,YZGO_BperpC_7.7MG_2.5K_06242026.DAT
2.95271,0.67356,0.000133688,2.5003,Moment (emu),7.70,YZGO_BperpC_7.7MG_2.5K_06242026.DAT
2.95972,0.675135,0.00016019,2.5004,Moment (emu),7.70,YZGO_BperpC_7.7MG_2.5K_06242026.DAT
2.96671,0.676087,0.000136176,2.5005,Moment (emu),7.70,YZGO_BperpC_7.7MG_2.5K_06242026.DAT
2.97477,0.677866,0.000187981,2.5006,Moment (emu),7.70,YZGO_BperpC_7.7MG_2.5K_06242026.DAT
2.98073,0.678896,0.000136018,2.5007,Moment (emu),7.70,YZGO_BperpC_7.7MG_2.5K_06242026.DAT
2.9881,0.680428,0.000162878,2.5006,Moment (emu),7.70,YZGO_BperpC_7.7MG_2.5K_06242026.DAT
2.99478,0.681808,0.000137526,2.5006,Moment (emu),7.70,YZGO_BperpC_7.7MG_2.5K_06242026.DAT
3.00252,0.683092,0.000113135,2.5005,Moment (emu),7.70,YZGO_BperpC_7.7MG_2.5K_06242026.DAT
3.00848,0.684829,0.000166962,2.5004,Moment (emu),7.70,YZGO_BperpC_7.7MG_2.5K_06242026.DAT
3.01618,0.685745,0.000137716,2.5003,Moment (emu),7.70,YZGO_BperpC_7.7MG_2.5K_06242026.DAT
3.02319,0.687148,0.000159558,2.5003,Moment (emu),7.70,YZGO_BperpC_7.7MG_2.5K_06242026.DAT
3.03055,0.688766,0.000181908,2.5003,Moment (emu),7.70,YZGO_BperpC_7.7MG_2.5K_06242026.DAT
3.03757,0.690072,0.000162487,2.5003,Moment (emu),7.70,YZGO_BperpC_7.7MG_2.5K_06242026.DAT
3.04388,0.691696,0.000164554,2.5003,Moment (emu),7.70,YZGO_BperpC_7.7MG_2.5K_06242026.DAT
3.05158,0.692435,0.00014577,2.5003,Moment (emu),7.70,YZGO_BperpC_7.7MG_2.5K_06242026.DAT
3.05789,0.693806,0.000115126,2.5002,Moment (emu),7.70,YZGO_BperpC_7.7MG_2.5K_06242026.DAT
3.06526,0.69556,0.000148799,2.5002,Moment (emu),7.70,YZGO_BperpC_7.7MG_2.5K_06242026.DAT
3.07228,0.696881,0.000129138,2.5002,Moment (emu),7.70,YZGO_BperpC_7.7MG_2.5K_06242026.DAT
3.07999,0.698308,0.000172011,2.5002,Moment (emu),7.70,YZGO_BperpC_7.7MG_2.5K_06242026.DAT
