Repository: dpaj/YbZn2GaO5

# Data directory

## `data/neutron/CNCS_1d_scans/`

One-dimensional CNCS energy scans used for fitting and comparison. File names encode incident energy, temperature, field, and reciprocal-space position.

## `data/neutron/CNCS_2d_scans/`

Two-dimensional CNCS data products used for visual comparison to the fitted/preliminary model.

## `data/magnetization/`

Digitized magnetization-versus-field data.

Current file:

- `YZGO_MvB_black_curve_digitized_visible.csv`

## `data/cif/`

Crystallographic information file for YbZn2GaO5.

Current file:

- `ICSD_CollCode138765.cif`

File: data/magnetization/YZGO_MvH_2p5K_Bparc_vsm.csv (part 2 of 6)
B_T,M_muB_per_Yb,M_err_muB_per_Yb,T_sample_K,moment_column,mass_mg,source_file
3.08942,1.02077,8.36836e-05,2.5005,Moment (emu),4.81,YZGO_BparaC_4.81MG_2.5K_06242026.DAT
3.09783,1.02263,0.000127747,2.5005,Moment (emu),4.81,YZGO_BparaC_4.81MG_2.5K_06242026.DAT
3.10309,1.02449,6.73088e-05,2.5007,Moment (emu),4.81,YZGO_BparaC_4.81MG_2.5K_06242026.DAT
3.10976,1.02633,9.98246e-05,2.5007,Moment (emu),4.81,YZGO_BparaC_4.81MG_2.5K_06242026.DAT
3.11677,1.02828,6.13769e-05,2.5002,Moment (emu),4.81,YZGO_BparaC_4.81MG_2.5K_06242026.DAT
3.12519,1.02999,0.000111343,2.4999,Moment (emu),4.81,YZGO_BparaC_4.81MG_2.5K_06242026.DAT
3.13116,1.03183,8.57051e-05,2.4998,Moment (emu),4.81,YZGO_BparaC_4.81MG_2.5K_06242026.DAT
3.13782,1.03366,8.55796e-05,2.4996,Moment (emu),4.81,YZGO_BparaC_4.81MG_2.5K_06242026.DAT
3.14482,1.03562,4.94746e-05,2.4998,Moment (emu),4.81,YZGO_BparaC_4.81MG_2.5K_06242026.DAT
3.15181,1.03724,8.31336e-05,2.5006,Moment (emu),4.81,YZGO_BparaC_4.81MG_2.5K_06242026.DAT
3.15951,1.03915,8.33062e-05,2.5007,Moment (emu),4.81,YZGO_BparaC_4.81MG_2.5K_06242026.DAT
3.1658,1.04093,0.000109202,2.4999,Moment (emu),4.81,YZGO_BparaC_4.81MG_2.5K_06242026.DAT
3.17281,1.04279,9.77832e-05,2.5000,Moment (emu),4.81,YZGO_BparaC_4.81MG_2.5K_06242026.DAT
3.17983,1.04468,0.000102405,2.5003,Moment (emu),4.81,YZGO_BparaC_4.81MG_2.5K_06242026.DAT
3.18754,1.04653,9.50199e-05,2.4997,Moment (emu),4.81,YZGO_BparaC_4.81MG_2.5K_06242026.DAT
3.19384,1.04834,0.00011424,2.5002,Moment (emu),4.81,YZGO_BparaC_4.81MG_2.5K_06242026.DAT
3.20088,1.05001,8.6329e-05,2.5008,Moment (emu),4.81,YZGO_BparaC_4.81MG_2.5K_06242026.DAT
3.2079,1.05181,8.36197e-05,2.5014,Moment (emu),4.81,YZGO_BparaC_4.81MG_2.5K_06242026.DAT
3.21598,1.05373,0.000118362,2.5011,Moment (emu),4.81,YZGO_BparaC_4.81MG_2.5K_06242026.DAT
3.22193,1.05544,9.02092e-05,2.5007,Moment (emu),4.81,YZGO_BparaC_4.81MG_2.5K_06242026.DAT
3.22998,1.05726,0.000101247,2.5007,Moment (emu),4.81,YZGO_BparaC_4.81MG_2.5K_06242026.DAT
3.23699,1.05918,0.000115105,2.5006,Moment (emu),4.81,YZGO_BparaC_4.81MG_2.5K_06242026.DAT
3.24436,1.06092,9.09556e-05,2.5001,Moment (emu),4.81,YZGO_BparaC_4.81MG_2.5K_06242026.DAT
3.25068,1.06284,8.37474e-05,2.4998,Moment (emu),4.81,YZGO_BparaC_4.81MG_2.5K_06242026.DAT
3.25699,1.06456,9.09045e-05,2.4998,Moment (emu),4.81,YZGO_BparaC_4.81MG_2.5K_06242026.DAT
3.26505,1.06636,7.66902e-05,2.5002,Moment (emu),4.81,YZGO_BparaC_4.81MG_2.5K_06242026.DAT
3.27066,1.06815,8.75371e-05,2.5003,Moment (emu),4.81,YZGO_BparaC_4.81MG_2.5K_06242026.DAT
3.27768,1.06997,7.56987e-05,2.5004,Moment (emu),4.81,YZGO_BparaC_4.81MG_2.5K_06242026.DAT
3.28504,1.07179,9.4247e-05,2.5000,Moment (emu),4.81,YZGO_BparaC_4.81MG_2.5K_06242026.DAT
3.29241,1.07354,0.000118933,2.4997,Moment (emu),4.81,YZGO_BparaC_4.81MG_2.5K_06242026.DAT
3.2987,1.07525,9.96127e-05,2.4998,Moment (emu),4.81,YZGO_BparaC_4.81MG_2.5K_06242026.DAT
3.30607,1.07709,0.000116574,2.5001,Moment (emu),4.81,YZGO_BparaC_4.81MG_2.5K_06242026.DAT
3.31308,1.0788,0.000122044,2.5004,Moment (emu),4.81,YZGO_BparaC_4.81MG_2.5K_06242026.DAT
3.32078,1.08059,0.000107894,2.5010,Moment (emu),4.81,YZGO_BparaC_4.81MG_2.5K_06242026.DAT
3.32707,1.08234,8.94323e-05,2.5009,Moment (emu),4.81,YZGO_BparaC_4.81MG_2.5K_06242026.DAT
3.33477,1.08411,8.8869e-05,2.5003,Moment (emu),4.81,YZGO_BparaC_4.81MG_2.5K_06242026.DAT
3.34145,1.08597,0.000115263,2.5001,Moment (emu),4.81,YZGO_BparaC_4.81MG_2.5K_06242026.DAT
3.34915,1.08759,0.000126523,2.4998,Moment (emu),4.81,YZGO_BparaC_4.81MG_2.5K_06242026.DAT
3.35546,1.08938,0.000108094,2.5004,Moment (emu),4.81,YZGO_BparaC_4.81MG_2.5K_06242026.DAT
3.36391,1.09102,0.000124168,2.5005,Moment (emu),4.81,YZGO_BparaC_4.81MG_2.5K_06242026.DAT
3.36951,1.09288,0.000100907,2.5011,Moment (emu),4.81,YZGO_BparaC_4.81MG_2.5K_06242026.DAT
3.37616,1.09458,8.8244e-05,2.5016,Moment (emu),4.81,YZGO_BparaC_4.81MG_2.5K_06242026.DAT
3.38458,1.0964,0.000111351,2.5009,Moment (emu),4.81,YZGO_BparaC_4.81MG_2.5K_06242026.DAT
3.38985,1.09826,0.000117641,2.5006,Moment (emu),4.81,YZGO_BparaC_4.81MG_2.5K_06242026.DAT
3.39757,1.09996,0.000119121,2.5003,Moment (emu),4.81,YZGO_BparaC_4.81MG_2.5K_06242026.DAT
3.40391,1.10173,0.000122529,2.4999,Moment (emu),4.81,YZGO_BparaC_4.81MG_2.5K_06242026.DAT
3.41236,1.10355,7.4427e-05,2.4999,Moment (emu),4.81,YZGO_BparaC_4.81MG_2.5K_06242026.DAT
3.41868,1.10526,9.77101e-05,2.5001,Moment (emu),4.81,YZGO_BparaC_4.81MG_2.5K_06242026.DAT
3.42674,1.10699,9.4199e-05,2.4999,Moment (emu),4.81,YZGO_BparaC_4.81MG_2.5K_06242026.DAT
3.43235,1.10861,0.000107729,2.5001,Moment (emu),4.81,YZGO_BparaC_4.81MG_2.5K_06242026.DAT
3.4404,1.11048,0.000116406,2.5001,Moment (emu),4.81,YZGO_BparaC_4.81MG_2.5K_06242026.DAT
3.44635,1.1122,0.000113701,2.5002,Moment (emu),4.81,YZGO_BparaC_4.81MG_2.5K_06242026.DAT
3.45334,1.11384,8.76716e-05,2.5002,Moment (emu),4.81,YZGO_BparaC_4.81MG_2.5K_06242026.DAT
3.46069,1.11563,9.99434e-05,2.4999,Moment (emu),4.81,YZGO_BparaC_4.81MG_2.5K_06242026.DAT
3.4677,1.11733,0.000101602,2.5000,Moment (emu),4.81,YZGO_BparaC_4.81MG_2.5K_06242026.DAT
3.47468,1.11905,9.89479e-05,2.5003,Moment (emu),4.81,YZGO_BparaC_4.81MG_2.5K_06242026.DAT
3.48099,1.12075,0.000116983,2.5003,Moment (emu),4.81,YZGO_BparaC_4.81MG_2.5K_06242026.DAT
3.48765,1.12242,9.99895e-05,2.5004,Moment (emu),4.81,YZGO_BparaC_4.81MG_2.5K_06242026.DAT
3.49537,1.12416,9.24819e-05,2.5003,Moment (emu),4.81,YZGO_BparaC_4.81MG_2.5K_06242026.DAT
3.50271,1.1259,0.000120614,2.5003,Moment (emu),4.81,YZGO_BparaC_4.81MG_2.5K_06242026.DAT
3.50935,1.12754,0.000109722,2.5004,Moment (emu),4.81,YZGO_BparaC_4.81MG_2.5K_06242026.DAT
3.51671,1.12925,8.58814e-05,2.5006,Moment (emu),4.81,YZGO_BparaC_4.81MG_2.5K_06242026.DAT
3.52336,1.131,0.000111908,2.5006,Moment (emu),4.81,YZGO_BparaC_4.81MG_2.5K_06242026.DAT
3.53073,1.13266,0.000102631,2.5003,Moment (emu),4.81,YZGO_BparaC_4.81MG_2.5K_06242026.DAT
3.5374,1.13444,0.00012092,2.5001,Moment (emu),4.81,YZGO_BparaC_4.81MG_2.5K_06242026.DAT
3.54512,1.13615,9.21455e-05,2.5003,Moment (emu),4.81,YZGO_BparaC_4.81MG_2.5K_06242026.DAT
3.55147,1.13781,8.36314e-05,2.5000,Moment (emu),4.81,YZGO_BparaC_4.81MG_2.5K_06242026.DAT
3.55919,1.13953,4.30131e-05,2.4997,Moment (emu),4.81,YZGO_BparaC_4.81MG_2.5K_06242026.DAT
3.56516,1.14129,9.06832e-05,2.4998,Moment (emu),4.81,YZGO_BparaC_4.81MG_2.5K_06242026.DAT
3.57358,1.1429,9.70347e-05,2.4999,Moment (emu),4.81,YZGO_BparaC_4.81MG_2.5K_06242026.DAT
3.57987,1.14455,6.06705e-05,2.5001,Moment (emu),4.81,YZGO_BparaC_4.81MG_2.5K_06242026.DAT
3.58687,1.14629,9.48503e-05,2.5001,Moment (emu),4.81,YZGO_BparaC_4.81MG_2.5K_06242026.DAT
3.59424,1.1479,0.000114367,2.5001,Moment (emu),4.81,YZGO_BparaC_4.81MG_2.5K_06242026.DAT
3.60021,1.14957,0.000105667,2.5004,Moment (emu),4.81,YZGO_BparaC_4.81MG_2.5K_06242026.DAT
3.60722,1.15116,7.20137e-05,2.5007,Moment (emu),4.81,YZGO_BparaC_4.81MG_2.5K_06242026.DAT
3.61528,1.15285,0.000107032,2.5007,Moment (emu),4.81,YZGO_BparaC_4.81MG_2.5K_06242026.DAT
3.6219,1.15455,7.02722e-05,2.5005,Moment (emu),4.81,YZGO_BparaC_4.81MG_2.5K_06242026.DAT
3.62856,1.15619,9.96896e-05,2.5002,Moment (emu),4.81,YZGO_BparaC_4.81MG_2.5K_06242026.DAT
3.63591,1.15788,9.19416e-05,2.5001,Moment (emu),4.81,YZGO_BparaC_4.81MG_2.5K_06242026.DAT
3.64188,1.15953,9.74272e-05,2.5005,Moment (emu),4.81,YZGO_BparaC_4.81MG_2.5K_06242026.DAT
3.64926,1.16123,0.000123597,2.5006,Moment (emu),4.81,YZGO_BparaC_4.81MG_2.5K_06242026.DAT
3.65628,1.16276,0.000128307,2.5006,Moment (emu),4.81,YZGO_BparaC_4.81MG_2.5K_06242026.DAT
3.66363,1.16456,0.000104186,2.5008,Moment (emu),4.81,YZGO_BparaC_4.81MG_2.5K_06242026.DAT
3.67062,1.16617,8.38523e-05,2.5008,Moment (emu),4.81,YZGO_BparaC_4.81MG_2.5K_06242026.DAT
3.67797,1.16779,0.000104555,2.5005,Moment (emu),4.81,YZGO_BparaC_4.81MG_2.5K_06242026.DAT
3.68429,1.16945,9.65823e-05,2.5001,Moment (emu),4.81,YZGO_BparaC_4.81MG_2.5K_06242026.DAT
3.69202,1.17114,9.84845e-05,2.4999,Moment (emu),4.81,YZGO_BparaC_4.81MG_2.5K_06242026.DAT
3.69938,1.17277,0.000121841,2.5000,Moment (emu),4.81,YZGO_BparaC_4.81MG_2.5K_06242026.DAT
3.7071,1.17439,0.00011479,2.5004,Moment (emu),4.81,YZGO_BparaC_4.81MG_2.5K_06242026.DAT
3.71201,1.17606,0.000106565,2.5001,Moment (emu),4.81,YZGO_BparaC_4.81MG_2.5K_06242026.DAT
3.71973,1.17755,9.92351e-05,2.5000,Moment (emu),4.81,YZGO_BparaC_4.81MG_2.5K_06242026.DAT
3.7264,1.17929,0.000122727,2.5001,Moment (emu),4.81,YZGO_BparaC_4.81MG_2.5K_06242026.DAT
3.73412,1.1809,0.000107753,2.5002,Moment (emu),4.81,YZGO_BparaC_4.81MG_2.5K_06242026.DAT
3.74044,1.18247,9.57384e-05,2.5009,Moment (emu),4.81,YZGO_BparaC_4.81MG_2.5K_06242026.DAT
3.7485,1.1841,0.000100597,2.5011,Moment (emu),4.81,YZGO_BparaC_4.81MG_2.5K_06242026.DAT
3.75445,1.18568,0.000119148,2.5009,Moment (emu),4.81,YZGO_BparaC_4.81MG_2.5K_06242026.DAT
3.76145,1.18726,0.000151715,2.5010,Moment (emu),4.81,YZGO_BparaC_4.81MG_2.5K_06242026.DAT
3.7681,1.18894,0.000115059,2.5010,Moment (emu),4.81,YZGO_BparaC_4.81MG_2.5K_06242026.DAT
3.7751,1.1905,0.000123713,2.5004,Moment (emu),4.81,YZGO_BparaC_4.81MG_2.5K_06242026.DAT
3.78212,1.1922,0.000107752,2.5000,Moment (emu),4.81,YZGO_BparaC_4.81MG_2.5K_06242026.DAT
3.78915,1.19388,9.72146e-05,2.5000,Moment (emu),4.81,YZGO_BparaC_4.81MG_2.5K_06242026.DAT
3.79648,1.19553,0.000107802,2.5000,Moment (emu),4.81,YZGO_BparaC_4.81MG_2.5K_06242026.DAT
3.80347,1.19705,0.000110532,2.5000,Moment (emu),4.81,YZGO_BparaC_4.81MG_2.5K_06242026.DAT
3.81119,1.19863,0.000106346,2.4998,Moment (emu),4.81,YZGO_BparaC_4.81MG_2.5K_06242026.DAT
3.81889,1.20015,9.05855e-05,2.4996,Moment (emu),4.81,YZGO_BparaC_4.81MG_2.5K_06242026.DAT
3.82412,1.20178,8.43606e-05,2.4998,Moment (emu),4.81,YZGO_BparaC_4.81MG_2.5K_06242026.DAT
3.83113,1.20344,0.000112778,2.5001,Moment (emu),4.81,YZGO_BparaC_4.81MG_2.5K_06242026.DAT
3.83816,1.20487,0.000117533,2.5000,Moment (emu),4.81,YZGO_BparaC_4.81MG_2.5K_06242026.DAT
3.84519,1.20657,0.000128832,2.5000,Moment (emu),4.81,YZGO_BparaC_4.81MG_2.5K_06242026.DAT
3.85221,1.20814,8.7586e-05,2.5002,Moment (emu),4.81,YZGO_BparaC_4.81MG_2.5K_06242026.DAT
3.86027,1.20966,6.19155e-05,2.5007,Moment (emu),4.81,YZGO_BparaC_4.81MG_2.5K_06242026.DAT
3.86621,1.21124,0.000121012,2.5009,Moment (emu),4.81,YZGO_BparaC_4.81MG_2.5K_06242026.DAT
3.87358,1.21289,0.000114252,2.5006,Moment (emu),4.81,YZGO_BparaC_4.81MG_2.5K_06242026.DAT
3.8806,1.21448,8.24426e-05,2.5005,Moment (emu),4.81,YZGO_BparaC_4.81MG_2.5K_06242026.DAT
3.8876,1.21595,8.34945e-05,2.5005,Moment (emu),4.81,YZGO_BparaC_4.81MG_2.5K_06242026.DAT
3.89424,1.21757,0.000111104,2.5003,Moment (emu),4.81,YZGO_BparaC_4.81MG_2.5K_06242026.DAT
3.90263,1.21924,0.000120629,2.4998,Moment (emu),4.81,YZGO_BparaC_4.81MG_2.5K_06242026.DAT
3.90824,1.2207,9.24732e-05,2.5000,Moment (emu),4.81,YZGO_BparaC_4.81MG_2.5K_06242026.DAT
3.91525,1.22217,0.000109759,2.5005,Moment (emu),4.81,YZGO_BparaC_4.81MG_2.5K_06242026.DAT
3.92298,1.22382,0.000116738,2.5004,Moment (emu),4.81,YZGO_BparaC_4.81MG_2.5K_06242026.DAT
3.93001,1.22531,0.000102949,2.5002,Moment (emu),4.81,YZGO_BparaC_4.81MG_2.5K_06242026.DAT
3.93737,1.22683,9.20222e-05,2.5001,Moment (emu),4.81,YZGO_BparaC_4.81MG_2.5K_06242026.DAT
3.94334,1.22839,7.44992e-05,2.4997,Moment (emu),4.81,YZGO_BparaC_4.81MG_2.5K_06242026.DAT
3.95033,1.22994,0.000105718,2.5000,Moment (emu),4.81,YZGO_BparaC_4.81MG_2.5K_06242026.DAT
3.95733,1.23151,0.000118557,2.5006,Moment (emu),4.81,YZGO_BparaC_4.81MG_2.5K_06242026.DAT
3.96436,1.23293,0.000102822,2.5010,Moment (emu),4.81,YZGO_BparaC_4.81MG_2.5K_06242026.DAT
3.97248,1.23456,0.000127176,2.5012,Moment (emu),4.81,YZGO_BparaC_4.81MG_2.5K_06242026.DAT
3.97914,1.23599,7.26053e-05,2.5014,Moment (emu),4.81,YZGO_BparaC_4.81MG_2.5K_06242026.DAT
3.98546,1.23753,9.42082e-05,2.5017,Moment (emu),4.81,YZGO_BparaC_4.81MG_2.5K_06242026.DAT
3.99282,1.23903,0.000100099,2.5012,Moment (emu),4.81,YZGO_BparaC_4.81MG_2.5K_06242026.DAT
4.00089,1.24068,8.29181e-05,2.5004,Moment (emu),4.81,YZGO_BparaC_4.81MG_2.5K_06242026.DAT
4.00752,1.24226,0.000106905,2.4995,Moment (emu),4.81,YZGO_BparaC_4.81MG_2.5K_06242026.DAT
4.0142,1.24387,0.000106727,2.4995,Moment (emu),4.81,YZGO_BparaC_4.81MG_2.5K_06242026.DAT
4.02158,1.24534,8.0218e-05,2.4993,Moment (emu),4.81,YZGO_BparaC_4.81MG_2.5K_06242026.DAT
4.02755,1.2469,9.46816e-05,2.4991,Moment (emu),4.81,YZGO_BparaC_4.81MG_2.5K_06242026.DAT
4.0349,1.24838,0.000107373,2.4993,Moment (emu),4.81,YZGO_BparaC_4.81MG_2.5K_06242026.DAT
4.04294,1.24989,0.000111482,2.4998,Moment (emu),4.81,YZGO_BparaC_4.81MG_2.5K_06242026.DAT
4.04926,1.25128,7.85265e-05,2.5001,Moment (emu),4.81,YZGO_BparaC_4.81MG_2.5K_06242026.DAT
4.05559,1.25279,0.000117715,2.5001,Moment (emu),4.81,YZGO_BparaC_4.81MG_2.5K_06242026.DAT
4.06261,1.25425,7.20233e-05,2.5003,Moment (emu),4.81,YZGO_BparaC_4.81MG_2.5K_06242026.DAT
4.06998,1.2558,4.75073e-05,2.5002,Moment (emu),4.81,YZGO_BparaC_4.81MG_2.5K_06242026.DAT
4.07664,1.25727,0.000115096,2.5003,Moment (emu),4.81,YZGO_BparaC_4.81MG_2.5K_06242026.DAT
4.08329,1.2588,8.80835e-05,2.5006,Moment (emu),4.81,YZGO_BparaC_4.81MG_2.5K_06242026.DAT
4.09061,1.26024,0.000111325,2.5004,Moment (emu),4.81,YZGO_BparaC_4.81MG_2.5K_06242026.DAT
4.09761,1.26183,0.000121917,2.5001,Moment (emu),4.81,YZGO_BparaC_4.81MG_2.5K_06242026.DAT
4.10568,1.26321,9.56649e-05,2.5001,Moment (emu),4.81,YZGO_BparaC_4.81MG_2.5K_06242026.DAT
4.11167,1.26477,0.000102999,2.5006,Moment (emu),4.81,YZGO_BparaC_4.81MG_2.5K_06242026.DAT
4.11871,1.26609,0.000118055,2.5008,Moment (emu),4.81,YZGO_BparaC_4.81MG_2.5K_06242026.DAT
4.12571,1.26769,0.000101767,2.5007,Moment (emu),4.81,YZGO_BparaC_4.81MG_2.5K_06242026.DAT
4.13269,1.2691,0.00012066,2.5004,Moment (emu),4.81,YZGO_BparaC_4.81MG_2.5K_06242026.DAT
4.14004,1.27069,0.000122173,2.5004,Moment (emu),4.81,YZGO_BparaC_4.81MG_2.5K_06242026.DAT
4.14877,1.27207,5.95709e-05,2.5008,Moment (emu),4.81,YZGO_BparaC_4.81MG_2.5K_06242026.DAT
4.15437,1.2735,9.29734e-05,2.5005,Moment (emu),4.81,YZGO_BparaC_4.81MG_2.5K_06242026.DAT
4.16067,1.27505,9.75546e-05,2.5002,Moment (emu),4.81,YZGO_BparaC_4.81MG_2.5K_06242026.DAT
4.16875,1.27644,8.45299e-05,2.5000,Moment (emu),4.81,YZGO_BparaC_4.81MG_2.5K_06242026.DAT
4.17613,1.27799,0.000124087,2.5000,Moment (emu),4.81,YZGO_BparaC_4.81MG_2.5K_06242026.DAT
4.18243,1.27939,0.000108072,2.5004,Moment (emu),4.81,YZGO_BparaC_4.81MG_2.5K_06242026.DAT
4.18979,1.28087,9.29e-05,2.5004,Moment (emu),4.81,YZGO_BparaC_4.81MG_2.5K_06242026.DAT
4.19681,1.28226,0.000109709,2.5003,Moment (emu),4.81,YZGO_BparaC_4.81MG_2.5K_06242026.DAT
4.20241,1.28382,0.000105827,2.5002,Moment (emu),4.81,YZGO_BparaC_4.81MG_2.5K_06242026.DAT
4.21048,1.28523,0.000119161,2.5005,Moment (emu),4.81,YZGO_BparaC_4.81MG_2.5K_06242026.DAT
4.21715,1.28661,4.57304e-05,2.5005,Moment (emu),4.81,YZGO_BparaC_4.81MG_2.5K_06242026.DAT
4.22487,1.28806,0.000135254,2.5001,Moment (emu),4.81,YZGO_BparaC_4.81MG_2.5K_06242026.DAT
4.23154,1.28955,0.000121998,2.5001,Moment (emu),4.81,YZGO_BparaC_4.81MG_2.5K_06242026.DAT
4.2389,1.29098,9.32542e-05,2.5003,Moment (emu),4.81,YZGO_BparaC_4.81MG_2.5K_06242026.DAT
4.24555,1.29252,7.19684e-05,2.5000,Moment (emu),4.81,YZGO_BparaC_4.81MG_2.5K_06242026.DAT
4.25185,1.29375,9.56701e-05,2.4995,Moment (emu),4.81,YZGO_BparaC_4.81MG_2.5K_06242026.DAT
4.25991,1.29523,7.06884e-05,2.4997,Moment (emu),4.81,YZGO_BparaC_4.81MG_2.5K_06242026.DAT
4.26728,1.29673,0.000123535,2.4999,Moment (emu),4.81,YZGO_BparaC_4.81MG_2.5K_06242026.DAT
4.27394,1.29805,0.000107179,2.5000,Moment (emu),4.81,YZGO_BparaC_4.81MG_2.5K_06242026.DAT
4.27991,1.29949,0.000140687,2.5004,Moment (emu),4.81,YZGO_BparaC_4.81MG_2.5K_06242026.DAT
4.28656,1.30081,0.000134048,2.5006,Moment (emu),4.81,YZGO_BparaC_4.81MG_2.5K_06242026.DAT
4.29391,1.30231,9.65027e-05,2.5001,Moment (emu),4.81,YZGO_BparaC_4.81MG_2.5K_06242026.DAT
4.30093,1.30367,7.60926e-05,2.4996,Moment (emu),4.81,YZGO_BparaC_4.81MG_2.5K_06242026.DAT
4.30865,1.30509,7.33769e-05,2.5003,Moment (emu),4.81,YZGO_BparaC_4.81MG_2.5K_06242026.DAT
4.3157,1.30653,0.000109773,2.5003,Moment (emu),4.81,YZGO_BparaC_4.81MG_2.5K_06242026.DAT
4.32234,1.30789,0.000107289,2.5003,Moment (emu),4.81,YZGO_BparaC_4.81MG_2.5K_06242026.DAT
4.33002,1.30938,0.000145498,2.5002,Moment (emu),4.81,YZGO_BparaC_4.81MG_2.5K_06242026.DAT
4.33598,1.31063,0.000113428,2.5001,Moment (emu),4.81,YZGO_BparaC_4.81MG_2.5K_06242026.DAT
4.34369,1.3121,0.000106365,2.5005,Moment (emu),4.81,YZGO_BparaC_4.81MG_2.5K_06242026.DAT
4.35001,1.31337,7.44659e-05,2.5009,Moment (emu),4.81,YZGO_BparaC_4.81MG_2.5K_06242026.DAT
4.35666,1.31481,0.000105936,2.5010,Moment (emu),4.81,YZGO_BparaC_4.81MG_2.5K_06242026.DAT
4.36401,1.31621,0.000125254,2.5009,Moment (emu),4.81,YZGO_BparaC_4.81MG_2.5K_06242026.DAT
4.37278,1.31766,0.000113711,2.5011,Moment (emu),4.81,YZGO_BparaC_4.81MG_2.5K_06242026.DAT
4.37873,1.31903,9.50808e-05,2.5009,Moment (emu),4.81,YZGO_BparaC_4.81MG_2.5K_06242026.DAT
4.38577,1.32031,9.2967e-05,2.5009,Moment (emu),4.81,YZGO_BparaC_4.81MG_2.5K_06242026.DAT
4.39245,1.32186,0.000118956,2.5006,Moment (emu),4.81,YZGO_BparaC_4.81MG_2.5K_06242026.DAT
4.39877,1.32317,0.000119142,2.5001,Moment (emu),4.81,YZGO_BparaC_4.81MG_2.5K_06242026.DAT
4.40579,1.32471,0.000109361,2.4997,Moment (emu),4.81,YZGO_BparaC_4.81MG_2.5K_06242026.DAT
4.41313,1.32595,0.000142383,2.4995,Moment (emu),4.81,YZGO_BparaC_4.81MG_2.5K_06242026.DAT
4.42083,1.3273,0.000100047,2.4994,Moment (emu),4.81,YZGO_BparaC_4.81MG_2.5K_06242026.DAT
4.42679,1.32873,0.000111524,2.4997,Moment (emu),4.81,YZGO_BparaC_4.81MG_2.5K_06242026.DAT
4.43379,1.33001,0.000117922,2.5002,Moment (emu),4.81,YZGO_BparaC_4.81MG_2.5K_06242026.DAT
4.4415,1.33133,0.000111424,2.5000,Moment (emu),4.81,YZGO_BparaC_4.81MG_2.5K_06242026.DAT
4.44886,1.33273,0.000147679,2.4998,Moment (emu),4.81,YZGO_BparaC_4.81MG_2.5K_06242026.DAT
4.45518,1.33406,0.000117136,2.4997,Moment (emu),4.81,YZGO_BparaC_4.81MG_2.5K_06242026.DAT
4.46324,1.33543,0.000128284,2.4997,Moment (emu),4.81,YZGO_BparaC_4.81MG_2.5K_06242026.DAT
4.46884,1.33679,9.072e-05,2.4998,Moment (emu),4.81,YZGO_BparaC_4.81MG_2.5K_06242026.DAT
4.4762,1.33805,6.39017e-05,2.5001,Moment (emu),4.81,YZGO_BparaC_4.81MG_2.5K_06242026.DAT
4.48394,1.33945,8.37773e-05,2.4999,Moment (emu),4.81,YZGO_BparaC_4.81MG_2.5K_06242026.DAT
4.49202,1.34091,0.000140435,2.4997,Moment (emu),4.81,YZGO_BparaC_4.81MG_2.5K_06242026.DAT
4.49796,1.34216,0.000117697,2.4997,Moment (emu),4.81,YZGO_BparaC_4.81MG_2.5K_06242026.DAT
4.50424,1.34339,0.000109753,2.5000,Moment (emu),4.81,YZGO_BparaC_4.81MG_2.5K_06242026.DAT
4.51195,1.34463,0.000110336,2.5009,Moment (emu),4.81,YZGO_BparaC_4.81MG_2.5K_06242026.DAT
4.51826,1.34601,0.000108757,2.5013,Moment (emu),4.81,YZGO_BparaC_4.81MG_2.5K_06242026.DAT
4.52635,1.34723,0.000109494,2.5011,Moment (emu),4.81,YZGO_BparaC_4.81MG_2.5K_06242026.DAT
4.53197,1.34862,0.000142267,2.5010,Moment (emu),4.81,YZGO_BparaC_4.81MG_2.5K_06242026.DAT
4.539,1.35008,0.000122059,2.5010,Moment (emu),4.81,YZGO_BparaC_4.81MG_2.5K_06242026.DAT
4.54637,1.35136,0.000103105,2.5008,Moment (emu),4.81,YZGO_BparaC_4.81MG_2.5K_06242026.DAT
4.55444,1.35267,7.74875e-05,2.5002,Moment (emu),4.81,YZGO_BparaC_4.81MG_2.5K_06242026.DAT
4.5604,1.35399,0.000104291,2.5001,Moment (emu),4.81,YZGO_BparaC_4.81MG_2.5K_06242026.DAT
4.56707,1.35523,0.000115559,2.5002,Moment (emu),4.81,YZGO_BparaC_4.81MG_2.5K_06242026.DAT
4.57441,1.3565,9.27644e-05,2.4999,Moment (emu),4.81,YZGO_BparaC_4.81MG_2.5K_06242026.DAT
4.58142,1.35797,0.000116166,2.4998,Moment (emu),4.81,YZGO_BparaC_4.81MG_2.5K_06242026.DAT
4.58912,1.35917,0.000157838,2.4999,Moment (emu),4.81,YZGO_BparaC_4.81MG_2.5K_06242026.DAT
4.59682,1.36047,0.000118862,2.4998,Moment (emu),4.81,YZGO_BparaC_4.81MG_2.5K_06242026.DAT
4.60351,1.36178,0.00016833,2.4998,Moment (emu),4.81,YZGO_BparaC_4.81MG_2.5K_06242026.DAT
4.60947,1.36313,9.76823e-05,2.5003,Moment (emu),4.81,YZGO_BparaC_4.81MG_2.5K_06242026.DAT
4.61752,1.36424,0.000108224,2.5005,Moment (emu),4.81,YZGO_BparaC_4.81MG_2.5K_06242026.DAT
4.62313,1.3656,0.000100736,2.5004,Moment (emu),4.81,YZGO_BparaC_4.81MG_2.5K_06242026.DAT
4.6305,1.36683,0.00012565,2.5007,Moment (emu),4.81,YZGO_BparaC_4.81MG_2.5K_06242026.DAT
4.63787,1.3682,0.000117216,2.5010,Moment (emu),4.81,YZGO_BparaC_4.81MG_2.5K_06242026.DAT
4.64555,1.36941,0.000116748,2.5009,Moment (emu),4.81,YZGO_BparaC_4.81MG_2.5K_06242026.DAT
4.65251,1.37073,0.00010514,2.5004,Moment (emu),4.81,YZGO_BparaC_4.81MG_2.5K_06242026.DAT
4.6595,1.37197,0.000143495,2.5002,Moment (emu),4.81,YZGO_BparaC_4.81MG_2.5K_06242026.DAT
4.66581,1.37332,0.000134071,2.4999,Moment (emu),4.81,YZGO_BparaC_4.81MG_2.5K_06242026.DAT
4.67212,1.37468,8.85841e-05,2.4995,Moment (emu),4.81,YZGO_BparaC_4.81MG_2.5K_06242026.DAT
4.6788,1.37582,0.000105498,2.4996,Moment (emu),4.81,YZGO_BparaC_4.81MG_2.5K_06242026.DAT
4.68618,1.37701,0.000135421,2.4998,Moment (emu),4.81,YZGO_BparaC_4.81MG_2.5K_06242026.DAT
4.6932,1.37835,8.51831e-05,2.4997,Moment (emu),4.81,YZGO_BparaC_4.81MG_2.5K_06242026.DAT
4.70023,1.37957,0.000134387,2.5001,Moment (emu),4.81,YZGO_BparaC_4.81MG_2.5K_06242026.DAT
4.70724,1.38078,0.000115248,2.5002,Moment (emu),4.81,YZGO_BparaC_4.81MG_2.5K_06242026.DAT
4.71423,1.38205,0.000132088,2.5003,Moment (emu),4.81,YZGO_BparaC_4.81MG_2.5K_06242026.DAT
4.72159,1.38331,6.96776e-05,2.5004,Moment (emu),4.81,YZGO_BparaC_4.81MG_2.5K_06242026.DAT
4.7286,1.38454,0.000144299,2.5002,Moment (emu),4.81,YZGO_BparaC_4.81MG_2.5K_06242026.DAT
4.73563,1.38576,0.000172366,2.5002,Moment (emu),4.81,YZGO_BparaC_4.81MG_2.5K_06242026.DAT
4.74264,1.38704,0.000130395,2.5004,Moment (emu),4.81,YZGO_BparaC_4.81MG_2.5K_06242026.DAT
4.74999,1.38832,0.000110065,2.5004,Moment (emu),4.81,YZGO_BparaC_4.81MG_2.5K_06242026.DAT
4.75591,1.38954,0.000105762,2.5002,Moment (emu),4.81,YZGO_BparaC_4.81MG_2.5K_06242026.DAT
4.76325,1.39092,0.000120459,2.4995,Moment (emu),4.81,YZGO_BparaC_4.81MG_2.5K_06242026.DAT
4.76992,1.39202,6.3205e-05,2.4984,Moment (emu),4.81,YZGO_BparaC_4.81MG_2.5K_06242026.DAT
4.77694,1.39327,8.09767e-05,2.4983,Moment (emu),4.81,YZGO_BparaC_4.81MG_2.5K_06242026.DAT
4.78429,1.39452,8.67713e-05,2.4984,Moment (emu),4.81,YZGO_BparaC_4.81MG_2.5K_06242026.DAT
4.79235,1.3957,0.000123608,2.4991,Moment (emu),4.81,YZGO_BparaC_4.81MG_2.5K_06242026.DAT
4.79864,1.3969,6.98216e-05,2.4994,Moment (emu),4.81,YZGO_BparaC_4.81MG_2.5K_06242026.DAT
4.80635,1.39803,0.00012637,2.4997,Moment (emu),4.81,YZGO_BparaC_4.81MG_2.5K_06242026.DAT
4.81264,1.39923,8.20179e-05,2.5000,Moment (emu),4.81,YZGO_BparaC_4.81MG_2.5K_06242026.DAT
4.82106,1.40039,0.000147164,2.5001,Moment (emu),4.81,YZGO_BparaC_4.81MG_2.5K_06242026.DAT
4.82704,1.40156,0.000144217,2.5003,Moment (emu),4.81,YZGO_BparaC_4.81MG_2.5K_06242026.DAT
4.83337,1.40269,0.000116716,2.5003,Moment (emu),4.81,YZGO_BparaC_4.81MG_2.5K_06242026.DAT
4.84075,1.40399,0.000102514,2.5004,Moment (emu),4.81,YZGO_BparaC_4.81MG_2.5K_06242026.DAT
4.84741,1.40513,0.000152159,2.5004,Moment (emu),4.81,YZGO_BparaC_4.81MG_2.5K_06242026.DAT
4.85512,1.40623,7.53371e-05,2.5007,Moment (emu),4.81,YZGO_BparaC_4.81MG_2.5K_06242026.DAT
4.86247,1.40749,0.000157969,2.5009,Moment (emu),4.81,YZGO_BparaC_4.81MG_2.5K_06242026.DAT
4.86945,1.4086,0.000108908,2.5007,Moment (emu),4.81,YZGO_BparaC_4.81MG_2.5K_06242026.DAT
4.87648,1.4099,0.000137499,2.5004,Moment (emu),4.81,YZGO_BparaC_4.81MG_2.5K_06242026.DAT
4.88316,1.41114,5.41335e-05,2.5002,Moment (emu),4.81,YZGO_BparaC_4.81MG_2.5K_06242026.DAT
4.89157,1.41227,0.000100342,2.5003,Moment (emu),4.81,YZGO_BparaC_4.81MG_2.5K_06242026.DAT
4.89717,1.41344,9.2546e-05,2.5002,Moment (emu),4.81,YZGO_BparaC_4.81MG_2.5K_06242026.DAT
4.90312,1.41468,0.000116385,2.5004,Moment (emu),4.81,YZGO_BparaC_4.81MG_2.5K_06242026.DAT
4.91081,1.41578,8.67202e-05,2.5003,Moment (emu),4.81,YZGO_BparaC_4.81MG_2.5K_06242026.DAT
4.91747,1.41704,0.000109968,2.5005,Moment (emu),4.81,YZGO_BparaC_4.81MG_2.5K_06242026.DAT
4.92412,1.41816,0.000141636,2.5004,Moment (emu),4.81,YZGO_BparaC_4.81MG_2.5K_06242026.DAT
4.93182,1.41927,7.42852e-05,2.5002,Moment (emu),4.81,YZGO_BparaC_4.81MG_2.5K_06242026.DAT
4.93954,1.42045,0.000139317,2.5018,Moment (emu),4.81,YZGO_BparaC_4.81MG_2.5K_06242026.DAT
4.9455,1.42157,0.000115483,2.5015,Moment (emu),4.81,YZGO_BparaC_4.81MG_2.5K_06242026.DAT
4.95357,1.42276,0.000141337,2.5013,Moment (emu),4.81,YZGO_BparaC_4.81MG_2.5K_06242026.DAT
4.95918,1.42387,8.44318e-05,2.5011,Moment (emu),4.81,YZGO_BparaC_4.81MG_2.5K_06242026.DAT
4.96762,1.42505,4.69369e-05,2.5008,Moment (emu),4.81,YZGO_BparaC_4.81MG_2.5K_06242026.DAT
4.9736,1.42622,0.000161294,2.5003,Moment (emu),4.81,YZGO_BparaC_4.81MG_2.5K_06242026.DAT
4.98062,1.42746,0.000124776,2.4999,Moment (emu),4.81,YZGO_BparaC_4.81MG_2.5K_06242026.DAT
4.98834,1.42851,6.66219e-05,2.4999,Moment (emu),4.81,YZGO_BparaC_4.81MG_2.5K_06242026.DAT
4.9943,1.42967,7.20486e-05,2.4998,Moment (emu),4.81,YZGO_BparaC_4.81MG_2.5K_06242026.DAT
5.002,1.43085,0.000108765,2.4997,Moment (emu),4.81,YZGO_BparaC_4.81MG_2.5K_06242026.DAT
5.00831,1.43197,0.000103737,2.4996,Moment (emu),4.81,YZGO_BparaC_4.81MG_2.5K_06242026.DAT
5.01602,1.43307,7.18946e-05,2.4996,Moment (emu),4.81,YZGO_BparaC_4.81MG_2.5K_06242026.DAT
5.02232,1.43423,7.62893e-05,2.4997,Moment (emu),4.81,YZGO_BparaC_4.81MG_2.5K_06242026.DAT
5.0293,1.43539,0.000109067,2.4999,Moment (emu),4.81,YZGO_BparaC_4.81MG_2.5K_06242026.DAT
5.03631,1.43635,4.52708e-05,2.5001,Moment (emu),4.81,YZGO_BparaC_4.81MG_2.5K_06242026.DAT
5.04475,1.43762,9.01213e-05,2.5001,Moment (emu),4.81,YZGO_BparaC_4.81MG_2.5K_06242026.DAT
5.05211,1.43859,0.000107684,2.4997,Moment (emu),4.81,YZGO_BparaC_4.81MG_2.5K_06242026.DAT
5.0584,1.43968,0.00012425,2.4998,Moment (emu),4.81,YZGO_BparaC_4.81MG_2.5K_06242026.DAT
5.06435,1.44081,0.000121018,2.4996,Moment (emu),4.81,YZGO_BparaC_4.81MG_2.5K_06242026.DAT
5.07135,1.44194,0.000121035,2.4995,Moment (emu),4.81,YZGO_BparaC_4.81MG_2.5K_06242026.DAT
5.07836,1.44301,0.000129699,2.4997,Moment (emu),4.81,YZGO_BparaC_4.81MG_2.5K_06242026.DAT
5.08643,1.44405,0.000100687,2.4998,Moment (emu),4.81,YZGO_BparaC_4.81MG_2.5K_06242026.DAT
5.09239,1.44525,0.00010669,2.4999,Moment (emu),4.81,YZGO_BparaC_4.81MG_2.5K_06242026.DAT
5.1005,1.44632,0.00010188,2.5000,Moment (emu),4.81,YZGO_BparaC_4.81MG_2.5K_06242026.DAT
5.1065,1.44745,0.000100681,2.5002,Moment (emu),4.81,YZGO_BparaC_4.81MG_2.5K_06242026.DAT
5.11354,1.44853,0.00013482,2.5004,Moment (emu),4.81,YZGO_BparaC_4.81MG_2.5K_06242026.DAT
5.12125,1.44953,8.04444e-05,2.5006,Moment (emu),4.81,YZGO_BparaC_4.81MG_2.5K_06242026.DAT
5.12897,1.4506,0.000102934,2.5006,Moment (emu),4.81,YZGO_BparaC_4.81MG_2.5K_06242026.DAT
5.13458,1.45168,0.000144581,2.5006,Moment (emu),4.81,YZGO_BparaC_4.81MG_2.5K_06242026.DAT
5.1419,1.45272,7.30189e-05,2.5005,Moment (emu),4.81,YZGO_BparaC_4.81MG_2.5K_06242026.DAT
5.14919,1.45388,4.29952e-05,2.5004,Moment (emu),4.81,YZGO_BparaC_4.81MG_2.5K_06242026.DAT
5.15587,1.455,0.000117311,2.5002,Moment (emu),4.81,YZGO_BparaC_4.81MG_2.5K_06242026.DAT
5.16325,1.45599,0.000144582,2.5001,Moment (emu),4.81,YZGO_BparaC_4.81MG_2.5K_06242026.DAT
5.16957,1.45703,0.000125206,2.4999,Moment (emu),4.81,YZGO_BparaC_4.81MG_2.5K_06242026.DAT
5.1762,1.4583,0.000106232,2.4999,Moment (emu),4.81,YZGO_BparaC_4.81MG_2.5K_06242026.DAT
5.18353,1.45921,0.000121872,2.5000,Moment (emu),4.81,YZGO_BparaC_4.81MG_2.5K_06242026.DAT
5.19161,1.46034,0.000143633,2.4999,Moment (emu),4.81,YZGO_BparaC_4.81MG_2.5K_06242026.DAT
5.19759,1.46131,7.64426e-05,2.5001,Moment (emu),4.81,YZGO_BparaC_4.81MG_2.5K_06242026.DAT
5.20599,1.46251,0.000139044,2.5003,Moment (emu),4.81,YZGO_BparaC_4.81MG_2.5K_06242026.DAT
5.21193,1.46335,7.84985e-05,2.5003,Moment (emu),4.81,YZGO_BparaC_4.81MG_2.5K_06242026.DAT
5.21963,1.46448,0.000129599,2.5002,Moment (emu),4.81,YZGO_BparaC_4.81MG_2.5K_06242026.DAT
5.22632,1.46545,9.56615e-05,2.5003,Moment (emu),4.81,YZGO_BparaC_4.81MG_2.5K_06242026.DAT
5.23262,1.46661,8.60565e-05,2.5002,Moment (emu),4.81,YZGO_BparaC_4.81MG_2.5K_06242026.DAT
5.23962,1.46768,0.00014832,2.5003,Moment (emu),4.81,YZGO_BparaC_4.81MG_2.5K_06242026.DAT
5.24666,1.46865,9.30001e-05,2.5004,Moment (emu),4.81,YZGO_BparaC_4.81MG_2.5K_06242026.DAT
5.2544,1.46966,9.94471e-05,2.5004,Moment (emu),4.81,YZGO_BparaC_4.81MG_2.5K_06242026.DAT
5.2607,1.47067,0.00010806,2.5005,Moment (emu),4.81,YZGO_BparaC_4.81MG_2.5K_06242026.DAT
5.26911,1.47176,0.000106908,2.5004,Moment (emu),4.81,YZGO_BparaC_4.81MG_2.5K_06242026.DAT
5.27645,1.47276,0.000114805,2.5005,Moment (emu),4.81,YZGO_BparaC_4.81MG_2.5K_06242026.DAT
5.2824,1.47389,0.000130692,2.5002,Moment (emu),4.81,YZGO_BparaC_4.81MG_2.5K_06242026.DAT
5.2887,1.47482,3.53334e-05,2.5001,Moment (emu),4.81,YZGO_BparaC_4.81MG_2.5K_06242026.DAT
5.29539,1.47587,8.54901e-05,2.5000,Moment (emu),4.81,YZGO_BparaC_4.81MG_2.5K_06242026.DAT
5.30277,1.47696,8.74235e-05,2.4999,Moment (emu),4.81,YZGO_BparaC_4.81MG_2.5K_06242026.DAT
5.31049,1.47789,0.000107559,2.5001,Moment (emu),4.81,YZGO_BparaC_4.81MG_2.5K_06242026.DAT
5.31644,1.47889,8.67192e-05,2.5001,Moment (emu),4.81,YZGO_BparaC_4.81MG_2.5K_06242026.DAT
5.32485,1.47995,0.000160073,2.5002,Moment (emu),4.81,YZGO_BparaC_4.81MG_2.5K_06242026.DAT
5.33081,1.48091,0.000103053,2.5003,Moment (emu),4.81,YZGO_BparaC_4.81MG_2.5K_06242026.DAT
5.33852,1.48189,0.000124649,2.5004,Moment (emu),4.81,YZGO_BparaC_4.81MG_2.5K_06242026.DAT
5.34482,1.48293,0.00012678,2.5004,Moment (emu),4.81,YZGO_BparaC_4.81MG_2.5K_06242026.DAT
5.3525,1.48384,0.000141896,2.5003,Moment (emu),4.81,YZGO_BparaC_4.81MG_2.5K_06242026.DAT
5.35846,1.48491,0.000149764,2.5001,Moment (emu),4.81,YZGO_BparaC_4.81MG_2.5K_06242026.DAT
5.36547,1.48584,8.43884e-05,2.5002,Moment (emu),4.81,YZGO_BparaC_4.81MG_2.5K_06242026.DAT
5.37284,1.48683,0.000134018,2.5003,Moment (emu),4.81,YZGO_BparaC_4.81MG_2.5K_06242026.DAT
5.38125,1.48788,0.000150901,2.5008,Moment (emu),4.81,YZGO_BparaC_4.81MG_2.5K_06242026.DAT
5.38758,1.48886,0.000159796,2.5003,Moment (emu),4.81,YZGO_BparaC_4.81MG_2.5K_06242026.DAT
5.39389,1.4898,0.000126994,2.5004,Moment (emu),4.81,YZGO_BparaC_4.81MG_2.5K_06242026.DAT
5.4016,1.49076,7.67048e-05,2.5003,Moment (emu),4.81,YZGO_BparaC_4.81MG_2.5K_06242026.DAT
5.40792,1.49183,0.000142553,2.5003,Moment (emu),4.81,YZGO_BparaC_4.81MG_2.5K_06242026.DAT
5.41529,1.4928,0.000109807,2.5001,Moment (emu),4.81,YZGO_BparaC_4.81MG_2.5K_06242026.DAT
5.42194,1.49373,9.02166e-05,2.4999,Moment (emu),4.81,YZGO_BparaC_4.81MG_2.5K_06242026.DAT
5.42963,1.49474,0.000107404,2.4998,Moment (emu),4.81,YZGO_BparaC_4.81MG_2.5K_06242026.DAT
5.43699,1.49576,0.000100978,2.4998,Moment (emu),4.81,YZGO_BparaC_4.81MG_2.5K_06242026.DAT
5.44403,1.49669,9.31645e-05,2.5000,Moment (emu),4.81,YZGO_BparaC_4.81MG_2.5K_06242026.DAT
5.45103,1.49759,7.68158e-05,2.5001,Moment (emu),4.81,YZGO_BparaC_4.81MG_2.5K_06242026.DAT
5.45734,1.49861,6.09222e-05,2.5001,Moment (emu),4.81,YZGO_BparaC_4.81MG_2.5K_06242026.DAT
5.46399,1.49951,5.69482e-05,2.5001,Moment (emu),4.81,YZGO_BparaC_4.81MG_2.5K_06242026.DAT
5.47132,1.50046,0.000109494,2.5003,Moment (emu),4.81,YZGO_BparaC_4.81MG_2.5K_06242026.DAT
5.47798,1.50136,9.33689e-05,2.5004,Moment (emu),4.81,YZGO_BparaC_4.81MG_2.5K_06242026.DAT
5.48607,1.50227,0.000129044,2.5003,Moment (emu),4.81,YZGO_BparaC_4.81MG_2.5K_06242026.DAT
5.49238,1.50323,0.000123654,2.5004,Moment (emu),4.81,YZGO_BparaC_4.81MG_2.5K_06242026.DAT
5.49938,1.50421,0.000130407,2.5003,Moment (emu),4.81,YZGO_BparaC_4.81MG_2.5K_06242026.DAT
5.50566,1.50513,6.93193e-05,2.5001,Moment (emu),4.81,YZGO_BparaC_4.81MG_2.5K_06242026.DAT
5.51373,1.50613,9.74354e-05,2.5003,Moment (emu),4.81,YZGO_BparaC_4.81MG_2.5K_06242026.DAT
5.52041,1.50694,0.000119916,2.5004,Moment (emu),4.81,YZGO_BparaC_4.81MG_2.5K_06242026.DAT
5.52673,1.50795,4.16584e-05,2.5002,Moment (emu),4.81,YZGO_BparaC_4.81MG_2.5K_06242026.DAT
5.53375,1.5089,0.000137374,2.5001,Moment (emu),4.81,YZGO_BparaC_4.81MG_2.5K_06242026.DAT
5.54146,1.50983,9.86698e-05,2.5001,Moment (emu),4.81,YZGO_BparaC_4.81MG_2.5K_06242026.DAT
5.54883,1.5108,3.30964e-05,2.5003,Moment (emu),4.81,YZGO_BparaC_4.81MG_2.5K_06242026.DAT
5.55654,1.51176,0.000123932,2.5003,Moment (emu),4.81,YZGO_BparaC_4.81MG_2.5K_06242026.DAT
5.5632,1.51264,0.000106987,2.5003,Moment (emu),4.81,YZGO_BparaC_4.81MG_2.5K_06242026.DAT
5.5702,1.51354,0.000120024,2.5001,Moment (emu),4.81,YZGO_BparaC_4.81MG_2.5K_06242026.DAT
5.57651,1.51441,9.01924e-05,2.5000,Moment (emu),4.81,YZGO_BparaC_4.81MG_2.5K_06242026.DAT
5.58318,1.51544,0.000109523,2.4998,Moment (emu),4.81,YZGO_BparaC_4.81MG_2.5K_06242026.DAT
5.59124,1.51623,8.89027e-05,2.5000,Moment (emu),4.81,YZGO_BparaC_4.81MG_2.5K_06242026.DAT
5.59825,1.51716,7.07408e-05,2.5002,Moment (emu),4.81,YZGO_BparaC_4.81MG_2.5K_06242026.DAT
5.60558,1.51816,0.000122836,2.5003,Moment (emu),4.81,YZGO_BparaC_4.81MG_2.5K_06242026.DAT
5.61152,1.51902,0.000129904,2.5003,Moment (emu),4.81,YZGO_BparaC_4.81MG_2.5K_06242026.DAT
5.61923,1.51997,0.000111984,2.5001,Moment (emu),4.81,YZGO_BparaC_4.81MG_2.5K_06242026.DAT
5.62482,1.52086,9.70547e-05,2.5000,Moment (emu),4.81,YZGO_BparaC_4.81MG_2.5K_06242026.DAT
5.63181,1.5218,0.000104612,2.5000,Moment (emu),4.81,YZGO_BparaC_4.81MG_2.5K_06242026.DAT
5.63919,1.52259,0.000150752,2.5001,Moment (emu),4.81,YZGO_BparaC_4.81MG_2.5K_06242026.DAT
5.64585,1.52352,8.99991e-05,2.5003,Moment (emu),4.81,YZGO_BparaC_4.81MG_2.5K_06242026.DAT
5.65392,1.52439,9.88201e-05,2.5006,Moment (emu),4.81,YZGO_BparaC_4.81MG_2.5K_06242026.DAT
5.66128,1.52539,0.000115647,2.5006,Moment (emu),4.81,YZGO_BparaC_4.81MG_2.5K_06242026.DAT
5.66761,1.52619,0.000102414,2.5005,Moment (emu),4.81,YZGO_BparaC_4.81MG_2.5K_06242026.DAT
5.67358,1.52707,0.000133069,2.5004,Moment (emu),4.81,YZGO_BparaC_4.81MG_2.5K_06242026.DAT
5.68094,1.52813,0.000141354,2.5003,Moment (emu),4.81,YZGO_BparaC_4.81MG_2.5K_06242026.DAT
5.68761,1.52873,0.000111729,2.5002,Moment (emu),4.81,YZGO_BparaC_4.81MG_2.5K_06242026.DAT
5.69462,1.52969,0.000137456,2.5001,Moment (emu),4.81,YZGO_BparaC_4.81MG_2.5K_06242026.DAT
5.70199,1.53054,0.000113903,2.5000,Moment (emu),4.81,YZGO_BparaC_4.81MG_2.5K_06242026.DAT
5.70937,1.53134,0.000109361,2.5000,Moment (emu),4.81,YZGO_BparaC_4.81MG_2.5K_06242026.DAT
5.71674,1.5323,0.000138109,2.5000,Moment (emu),4.81,YZGO_BparaC_4.81MG_2.5K_06242026.DAT
5.72445,1.53316,9.40968e-05,2.5000,Moment (emu),4.81,YZGO_BparaC_4.81MG_2.5K_06242026.DAT
5.73006,1.53394,0.000138709,2.5000,Moment (emu),4.81,YZGO_BparaC_4.81MG_2.5K_06242026.DAT
5.73813,1.5349,0.000108153,2.5001,Moment (emu),4.81,YZGO_BparaC_4.81MG_2.5K_06242026.DAT
5.74441,1.53563,8.91217e-05,2.5001,Moment (emu),4.81,YZGO_BparaC_4.81MG_2.5K_06242026.DAT
5.7521,1.53663,0.000106447,2.5002,Moment (emu),4.81,YZGO_BparaC_4.81MG_2.5K_06242026.DAT
5.7584,1.53738,0.00010294,2.5002,Moment (emu),4.81,YZGO_BparaC_4.81MG_2.5K_06242026.DAT
5.76649,1.53832,0.000139785,2.5002,Moment (emu),4.81,YZGO_BparaC_4.81MG_2.5K_06242026.DAT
5.77245,1.53905,9.98231e-05,2.5000,Moment (emu),4.81,YZGO_BparaC_4.81MG_2.5K_06242026.DAT
5.78083,1.53997,0.000120994,2.5001,Moment (emu),4.81,YZGO_BparaC_4.81MG_2.5K_06242026.DAT
5.78644,1.54081,0.000128948,2.5001,Moment (emu),4.81,YZGO_BparaC_4.81MG_2.5K_06242026.DAT
5.79276,1.54165,0.000132359,2.5003,Moment (emu),4.81,YZGO_BparaC_4.81MG_2.5K_06242026.DAT
5.79977,1.54245,0.000115069,2.5003,Moment (emu),4.81,YZGO_BparaC_4.81MG_2.5K_06242026.DAT
5.8068,1.54328,0.00014511,2.5002,Moment (emu),4.81,YZGO_BparaC_4.81MG_2.5K_06242026.DAT
5.81384,1.54414,0.00010309,2.5001,Moment (emu),4.81,YZGO_BparaC_4.81MG_2.5K_06242026.DAT
5.82084,1.54496,7.029e-05,2.5000,Moment (emu),4.81,YZGO_BparaC_4.81MG_2.5K_06242026.DAT
5.82958,1.54582,0.000161228,2.4999,Moment (emu),4.81,YZGO_BparaC_4.81MG_2.5K_06242026.DAT
5.8373,1.5466,5.43752e-05,2.4999,Moment (emu),4.81,YZGO_BparaC_4.81MG_2.5K_06242026.DAT
5.84256,1.54746,7.89906e-05,2.4999,Moment (emu),4.81,YZGO_BparaC_4.81MG_2.5K_06242026.DAT
5.84886,1.54833,0.000145843,2.5000,Moment (emu),4.81,YZGO_BparaC_4.81MG_2.5K_06242026.DAT
5.85656,1.54902,0.000122472,2.5001,Moment (emu),4.81,YZGO_BparaC_4.81MG_2.5K_06242026.DAT
5.86323,1.54996,0.000121481,2.5003,Moment (emu),4.81,YZGO_BparaC_4.81MG_2.5K_06242026.DAT
5.87094,1.55066,0.000164063,2.5004,Moment (emu),4.81,YZGO_BparaC_4.81MG_2.5K_06242026.DAT
5.8776,1.5515,9.39871e-05,2.5004,Moment (emu),4.81,YZGO_BparaC_4.81MG_2.5K_06242026.DAT
5.88496,1.55234,0.0001048,2.5004,Moment (emu),4.81,YZGO_BparaC_4.81MG_2.5K_06242026.DAT
5.89126,1.553,0.000108532,2.5003,Moment (emu),4.81,YZGO_BparaC_4.81MG_2.5K_06242026.DAT
5.89899,1.55353,9.46291e-05,2.5004,Moment (emu),4.81,YZGO_BparaC_4.81MG_2.5K_06242026.DAT
5.90674,1.55442,0.000128152,2.5004,Moment (emu),4.81,YZGO_BparaC_4.81MG_2.5K_06242026.DAT
5.91268,1.55511,9.101e-05,2.5003,Moment (emu),4.81,YZGO_BparaC_4.81MG_2.5K_06242026.DAT
5.91897,1.55602,0.000110052,2.5001,Moment (emu),4.81,YZGO_BparaC_4.81MG_2.5K_06242026.DAT
5.92736,1.55676,0.000141053,2.4997,Moment (emu),4.81,YZGO_BparaC_4.81MG_2.5K_06242026.DAT
5.93262,1.5576,0.000126779,2.4996,Moment (emu),4.81,YZGO_BparaC_4.81MG_2.5K_06242026.DAT
5.94139,1.55827,0.000109827,2.4997,Moment (emu),4.81,YZGO_BparaC_4.81MG_2.5K_06242026.DAT
5.94913,1.55919,0.000150741,2.5001,Moment (emu),4.81,YZGO_BparaC_4.81MG_2.5K_06242026.DAT
5.95511,1.55986,0.000105592,2.5000,Moment (emu),4.81,YZGO_BparaC_4.81MG_2.5K_06242026.DAT
5.96144,1.56068,8.53203e-05,2.4999,Moment (emu),4.81,YZGO_BparaC_4.81MG_2.5K_06242026.DAT
5.96949,1.56148,0.000118453,2.5001,Moment (emu),4.81,YZGO_BparaC_4.81MG_2.5K_06242026.DAT
5.97542,1.56238,0.000128011,2.5003,Moment (emu),4.81,YZGO_BparaC_4.81MG_2.5K_06242026.DAT
5.98347,1.56303,0.000127579,2.5003,Moment (emu),4.81,YZGO_BparaC_4.81MG_2.5K_06242026.DAT
5.98978,1.56376,0.000123981,2.5002,Moment (emu),4.81,YZGO_BparaC_4.81MG_2.5K_06242026.DAT
5.99572,1.56466,9.66819e-05,2.5002,Moment (emu),4.81,YZGO_BparaC_4.81MG_2.5K_06242026.DAT
6.00306,1.56526,0.000105422,2.5004,Moment (emu),4.81,YZGO_BparaC_4.81MG_2.5K_06242026.DAT
6.01006,1.56604,0.000112518,2.5005,Moment (emu),4.81,YZGO_BparaC_4.81MG_2.5K_06242026.DAT
6.01742,1.56681,9.21615e-05,2.5005,Moment (emu),4.81,YZGO_BparaC_4.81MG_2.5K_06242026.DAT
6.02478,1.5676,0.000122385,2.5004,Moment (emu),4.81,YZGO_BparaC_4.81MG_2.5K_06242026.DAT
6.03108,1.56836,8.38652e-05,2.5002,Moment (emu),4.81,YZGO_BparaC_4.81MG_2.5K_06242026.DAT
6.03914,1.5692,0.000105315,2.5001,Moment (emu),4.81,YZGO_BparaC_4.81MG_2.5K_06242026.DAT
6.04581,1.56977,0.000112918,2.5000,Moment (emu),4.81,YZGO_BparaC_4.81MG_2.5K_06242026.DAT
6.05317,1.57073,8.01674e-05,2.5001,Moment (emu),4.81,YZGO_BparaC_4.81MG_2.5K_06242026.DAT
6.06018,1.5713,0.000151389,2.5002,Moment (emu),4.81,YZGO_BparaC_4.81MG_2.5K_06242026.DAT
6.06615,1.57215,0.000123534,2.5003,Moment (emu),4.81,YZGO_BparaC_4.81MG_2.5K_06242026.DAT
6.07459,1.57287,0.000113097,2.5005,Moment (emu),4.81,YZGO_BparaC_4.81MG_2.5K_06242026.DAT
6.08055,1.57355,0.000132842,2.5004,Moment (emu),4.81,YZGO_BparaC_4.81MG_2.5K_06242026.DAT
6.08719,1.57442,0.00010972,2.5001,Moment (emu),4.81,YZGO_BparaC_4.81MG_2.5K_06242026.DAT
6.09455,1.57523,9.87397e-05,2.4999,Moment (emu),4.81,YZGO_BparaC_4.81MG_2.5K_06242026.DAT
6.10225,1.57604,8.41373e-05,2.4999,Moment (emu),4.81,YZGO_BparaC_4.81MG_2.5K_06242026.DAT
6.10821,1.57669,0.000125697,2.4999,Moment (emu),4.81,YZGO_BparaC_4.81MG_2.5K_06242026.DAT
6.11525,1.57739,0.000123606,2.4999,Moment (emu),4.81,YZGO_BparaC_4.81MG_2.5K_06242026.DAT
6.12299,1.57807,7.69555e-05,2.4997,Moment (emu),4.81,YZGO_BparaC_4.81MG_2.5K_06242026.DAT
6.1293,1.57889,0.000146488,2.4996,Moment (emu),4.81,YZGO_BparaC_4.81MG_2.5K_06242026.DAT
6.1363,1.57953,7.77868e-05,2.4997,Moment (emu),4.81,YZGO_BparaC_4.81MG_2.5K_06242026.DAT
6.14296,1.58026,0.000151091,2.5000,Moment (emu),4.81,YZGO_BparaC_4.81MG_2.5K_06242026.DAT
6.151,1.58112,0.000138737,2.5003,Moment (emu),4.81,YZGO_BparaC_4.81MG_2.5K_06242026.DAT
6.15695,1.5817,5.90324e-05,2.5004,Moment (emu),4.81,YZGO_BparaC_4.81MG_2.5K_06242026.DAT
6.16571,1.58241,0.000136447,2.5004,Moment (emu),4.81,YZGO_BparaC_4.81MG_2.5K_06242026.DAT
6.17271,1.583,9.66796e-05,2.5004,Moment (emu),4.81,YZGO_BparaC_4.81MG_2.5K_06242026.DAT
6.1783,1.5839,9.63923e-05,2.5004,Moment (emu),4.81,YZGO_BparaC_4.81MG_2.5K_06242026.DAT
6.18534,1.5845,0.000129386,2.5004,Moment (emu),4.81,YZGO_BparaC_4.81MG_2.5K_06242026.DAT
6.19203,1.58531,9.52883e-05,2.5004,Moment (emu),4.81,YZGO_BparaC_4.81MG_2.5K_06242026.DAT
6.19902,1.58587,9.87572e-05,2.5003,Moment (emu),4.81,YZGO_BparaC_4.81MG_2.5K_06242026.DAT
6.20601,1.58664,0.00011857,2.5006,Moment (emu),4.81,YZGO_BparaC_4.81MG_2.5K_06242026.DAT
