Repository: dpaj/YbZn2GaO5

# Data directory

## `data/neutron/CNCS_1d_scans/`

One-dimensional CNCS energy scans used for fitting and comparison. File names encode incident energy, temperature, field, and reciprocal-space position.

## `data/neutron/CNCS_2d_scans/`

Two-dimensional CNCS data products used for visual comparison to the fitted/preliminary model.

## `data/magnetization/`

Digitized magnetization-versus-field data.

Current file:

- `YZGO_MvB_black_curve_digitized_visible.csv`

## `data/cif/`

Crystallographic information file for YbZn2GaO5.

Current file:

- `ICSD_CollCode138765.cif`

File: data/magnetization/YZGO_MvH_2p5K_Bperpc_vsm.csv (part 2 of 6)
B_T,M_muB_per_Yb,M_err_muB_per_Yb,T_sample_K,moment_column,mass_mg,source_file
3.08594,0.699399,0.000119228,2.5003,Moment (emu),7.70,YZGO_BperpC_7.7MG_2.5K_06242026.DAT
3.094,0.700847,0.000142301,2.5003,Moment (emu),7.70,YZGO_BperpC_7.7MG_2.5K_06242026.DAT
3.09996,0.70251,0.000141993,2.5003,Moment (emu),7.70,YZGO_BperpC_7.7MG_2.5K_06242026.DAT
3.10733,0.703724,0.000163283,2.5003,Moment (emu),7.70,YZGO_BperpC_7.7MG_2.5K_06242026.DAT
3.114,0.705086,0.000148588,2.5004,Moment (emu),7.70,YZGO_BperpC_7.7MG_2.5K_06242026.DAT
3.12171,0.706558,0.000148216,2.5004,Moment (emu),7.70,YZGO_BperpC_7.7MG_2.5K_06242026.DAT
3.12799,0.707724,0.000137067,2.5004,Moment (emu),7.70,YZGO_BperpC_7.7MG_2.5K_06242026.DAT
3.13464,0.708889,0.000144095,2.5004,Moment (emu),7.70,YZGO_BperpC_7.7MG_2.5K_06242026.DAT
3.14201,0.710557,0.000130625,2.5004,Moment (emu),7.70,YZGO_BperpC_7.7MG_2.5K_06242026.DAT
3.14972,0.711616,0.000142299,2.5003,Moment (emu),7.70,YZGO_BperpC_7.7MG_2.5K_06242026.DAT
3.15567,0.713272,0.000144424,2.5002,Moment (emu),7.70,YZGO_BperpC_7.7MG_2.5K_06242026.DAT
3.16302,0.714676,0.000184861,2.5002,Moment (emu),7.70,YZGO_BperpC_7.7MG_2.5K_06242026.DAT
3.17001,0.715982,0.000150244,2.5003,Moment (emu),7.70,YZGO_BperpC_7.7MG_2.5K_06242026.DAT
3.17737,0.717245,0.000170304,2.5003,Moment (emu),7.70,YZGO_BperpC_7.7MG_2.5K_06242026.DAT
3.18403,0.718561,0.000182715,2.5004,Moment (emu),7.70,YZGO_BperpC_7.7MG_2.5K_06242026.DAT
3.19172,0.719974,0.000138118,2.5005,Moment (emu),7.70,YZGO_BperpC_7.7MG_2.5K_06242026.DAT
3.19839,0.721425,0.00019696,2.5005,Moment (emu),7.70,YZGO_BperpC_7.7MG_2.5K_06242026.DAT
3.20612,0.722405,0.000175374,2.5005,Moment (emu),7.70,YZGO_BperpC_7.7MG_2.5K_06242026.DAT
3.21281,0.723691,0.000117329,2.5006,Moment (emu),7.70,YZGO_BperpC_7.7MG_2.5K_06242026.DAT
3.21912,0.724972,0.0001776,2.5006,Moment (emu),7.70,YZGO_BperpC_7.7MG_2.5K_06242026.DAT
3.22647,0.726718,0.000158074,2.5005,Moment (emu),7.70,YZGO_BperpC_7.7MG_2.5K_06242026.DAT
3.23278,0.728265,0.000173117,2.5003,Moment (emu),7.70,YZGO_BperpC_7.7MG_2.5K_06242026.DAT
3.23979,0.729498,0.000133897,2.5003,Moment (emu),7.70,YZGO_BperpC_7.7MG_2.5K_06242026.DAT
3.24679,0.730823,0.000141193,2.5003,Moment (emu),7.70,YZGO_BperpC_7.7MG_2.5K_06242026.DAT
3.25448,0.732502,0.000145019,2.5003,Moment (emu),7.70,YZGO_BperpC_7.7MG_2.5K_06242026.DAT
3.26079,0.733482,0.000146385,2.5002,Moment (emu),7.70,YZGO_BperpC_7.7MG_2.5K_06242026.DAT
3.26888,0.734543,0.000149702,2.5002,Moment (emu),7.70,YZGO_BperpC_7.7MG_2.5K_06242026.DAT
3.27627,0.736033,0.000163043,2.5003,Moment (emu),7.70,YZGO_BperpC_7.7MG_2.5K_06242026.DAT
3.28259,0.737687,0.000168712,2.5002,Moment (emu),7.70,YZGO_BperpC_7.7MG_2.5K_06242026.DAT
3.28925,0.738529,0.000121645,2.5002,Moment (emu),7.70,YZGO_BperpC_7.7MG_2.5K_06242026.DAT
3.2966,0.740307,0.000165075,2.5003,Moment (emu),7.70,YZGO_BperpC_7.7MG_2.5K_06242026.DAT
3.30326,0.741573,0.000130709,2.5003,Moment (emu),7.70,YZGO_BperpC_7.7MG_2.5K_06242026.DAT
3.31062,0.743415,0.000162801,2.5005,Moment (emu),7.70,YZGO_BperpC_7.7MG_2.5K_06242026.DAT
3.31659,0.744314,0.000139594,2.5005,Moment (emu),7.70,YZGO_BperpC_7.7MG_2.5K_06242026.DAT
3.3236,0.745375,0.000131187,2.5005,Moment (emu),7.70,YZGO_BperpC_7.7MG_2.5K_06242026.DAT
3.33096,0.746445,0.00013569,2.5005,Moment (emu),7.70,YZGO_BperpC_7.7MG_2.5K_06242026.DAT
3.33899,0.748222,0.000182666,2.5003,Moment (emu),7.70,YZGO_BperpC_7.7MG_2.5K_06242026.DAT
3.34495,0.749512,0.000139382,2.5003,Moment (emu),7.70,YZGO_BperpC_7.7MG_2.5K_06242026.DAT
3.35229,0.751062,0.000166268,2.5004,Moment (emu),7.70,YZGO_BperpC_7.7MG_2.5K_06242026.DAT
3.35895,0.752375,0.000153727,2.5004,Moment (emu),7.70,YZGO_BperpC_7.7MG_2.5K_06242026.DAT
3.36666,0.753649,0.000140536,2.5004,Moment (emu),7.70,YZGO_BperpC_7.7MG_2.5K_06242026.DAT
3.37334,0.75491,0.000163419,2.5003,Moment (emu),7.70,YZGO_BperpC_7.7MG_2.5K_06242026.DAT
3.37966,0.756175,0.000127683,2.5003,Moment (emu),7.70,YZGO_BperpC_7.7MG_2.5K_06242026.DAT
3.38703,0.757491,0.000149527,2.5004,Moment (emu),7.70,YZGO_BperpC_7.7MG_2.5K_06242026.DAT
3.39544,0.758991,0.000201661,2.5003,Moment (emu),7.70,YZGO_BperpC_7.7MG_2.5K_06242026.DAT
3.40245,0.760173,0.000137254,2.5002,Moment (emu),7.70,YZGO_BperpC_7.7MG_2.5K_06242026.DAT
3.40987,0.761609,0.000155231,2.5001,Moment (emu),7.70,YZGO_BperpC_7.7MG_2.5K_06242026.DAT
3.41585,0.762951,0.000138507,2.5001,Moment (emu),7.70,YZGO_BperpC_7.7MG_2.5K_06242026.DAT
3.42182,0.764232,0.000178584,2.5002,Moment (emu),7.70,YZGO_BperpC_7.7MG_2.5K_06242026.DAT
3.42987,0.76567,0.000148623,2.5002,Moment (emu),7.70,YZGO_BperpC_7.7MG_2.5K_06242026.DAT
3.4365,0.766712,0.000152092,2.5003,Moment (emu),7.70,YZGO_BperpC_7.7MG_2.5K_06242026.DAT
3.4449,0.768118,0.00014388,2.5004,Moment (emu),7.70,YZGO_BperpC_7.7MG_2.5K_06242026.DAT
3.45052,0.769567,0.000177624,2.5003,Moment (emu),7.70,YZGO_BperpC_7.7MG_2.5K_06242026.DAT
3.45753,0.770806,0.000193484,2.5003,Moment (emu),7.70,YZGO_BperpC_7.7MG_2.5K_06242026.DAT
3.46489,0.77182,0.000162506,2.5006,Moment (emu),7.70,YZGO_BperpC_7.7MG_2.5K_06242026.DAT
3.47153,0.773478,0.000159425,2.5006,Moment (emu),7.70,YZGO_BperpC_7.7MG_2.5K_06242026.DAT
3.47883,0.774729,0.000152731,2.5006,Moment (emu),7.70,YZGO_BperpC_7.7MG_2.5K_06242026.DAT
3.48515,0.775836,0.000153204,2.5005,Moment (emu),7.70,YZGO_BperpC_7.7MG_2.5K_06242026.DAT
3.49289,0.777254,0.000152368,2.5003,Moment (emu),7.70,YZGO_BperpC_7.7MG_2.5K_06242026.DAT
3.49992,0.778724,0.000164622,2.5002,Moment (emu),7.70,YZGO_BperpC_7.7MG_2.5K_06242026.DAT
3.50658,0.779935,0.000169572,2.5001,Moment (emu),7.70,YZGO_BperpC_7.7MG_2.5K_06242026.DAT
3.51427,0.781435,0.000167285,2.5000,Moment (emu),7.70,YZGO_BperpC_7.7MG_2.5K_06242026.DAT
3.52023,0.782813,0.000126555,2.5000,Moment (emu),7.70,YZGO_BperpC_7.7MG_2.5K_06242026.DAT
3.52726,0.783873,0.00012484,2.5001,Moment (emu),7.70,YZGO_BperpC_7.7MG_2.5K_06242026.DAT
3.53497,0.785454,0.000181789,2.5004,Moment (emu),7.70,YZGO_BperpC_7.7MG_2.5K_06242026.DAT
3.54196,0.787016,0.000169402,2.5005,Moment (emu),7.70,YZGO_BperpC_7.7MG_2.5K_06242026.DAT
3.54898,0.787837,0.000169043,2.5006,Moment (emu),7.70,YZGO_BperpC_7.7MG_2.5K_06242026.DAT
3.55602,0.789282,0.000168223,2.5006,Moment (emu),7.70,YZGO_BperpC_7.7MG_2.5K_06242026.DAT
3.56268,0.790498,0.000149467,2.5006,Moment (emu),7.70,YZGO_BperpC_7.7MG_2.5K_06242026.DAT
3.5704,0.791673,0.000171021,2.5005,Moment (emu),7.70,YZGO_BperpC_7.7MG_2.5K_06242026.DAT
3.57601,0.793082,0.000137783,2.5004,Moment (emu),7.70,YZGO_BperpC_7.7MG_2.5K_06242026.DAT
3.58441,0.794401,0.000164496,2.5003,Moment (emu),7.70,YZGO_BperpC_7.7MG_2.5K_06242026.DAT
3.59,0.795817,0.000159292,2.5001,Moment (emu),7.70,YZGO_BperpC_7.7MG_2.5K_06242026.DAT
3.59804,0.796905,0.000176247,2.5002,Moment (emu),7.70,YZGO_BperpC_7.7MG_2.5K_06242026.DAT
3.604,0.798468,0.000185089,2.5002,Moment (emu),7.70,YZGO_BperpC_7.7MG_2.5K_06242026.DAT
3.61242,0.799396,0.000136759,2.5002,Moment (emu),7.70,YZGO_BperpC_7.7MG_2.5K_06242026.DAT
3.61871,0.800442,0.000135205,2.5004,Moment (emu),7.70,YZGO_BperpC_7.7MG_2.5K_06242026.DAT
3.62673,0.801764,0.0001475,2.5004,Moment (emu),7.70,YZGO_BperpC_7.7MG_2.5K_06242026.DAT
3.63373,0.803713,0.000201047,2.5003,Moment (emu),7.70,YZGO_BperpC_7.7MG_2.5K_06242026.DAT
3.63969,0.804464,0.000174261,2.5003,Moment (emu),7.70,YZGO_BperpC_7.7MG_2.5K_06242026.DAT
3.64673,0.80584,0.000194115,2.5002,Moment (emu),7.70,YZGO_BperpC_7.7MG_2.5K_06242026.DAT
3.65305,0.807134,0.000145433,2.5002,Moment (emu),7.70,YZGO_BperpC_7.7MG_2.5K_06242026.DAT
3.66004,0.808571,0.000204976,2.5002,Moment (emu),7.70,YZGO_BperpC_7.7MG_2.5K_06242026.DAT
3.66739,0.80973,0.000151846,2.5003,Moment (emu),7.70,YZGO_BperpC_7.7MG_2.5K_06242026.DAT
3.67546,0.81107,0.000143836,2.5003,Moment (emu),7.70,YZGO_BperpC_7.7MG_2.5K_06242026.DAT
3.68107,0.812549,0.000148466,2.5006,Moment (emu),7.70,YZGO_BperpC_7.7MG_2.5K_06242026.DAT
3.68949,0.813721,0.000155847,2.5006,Moment (emu),7.70,YZGO_BperpC_7.7MG_2.5K_06242026.DAT
3.69511,0.814845,0.000156259,2.5005,Moment (emu),7.70,YZGO_BperpC_7.7MG_2.5K_06242026.DAT
3.70212,0.816408,0.00018058,2.5004,Moment (emu),7.70,YZGO_BperpC_7.7MG_2.5K_06242026.DAT
3.70983,0.817362,0.000192442,2.5001,Moment (emu),7.70,YZGO_BperpC_7.7MG_2.5K_06242026.DAT
3.71615,0.818991,0.000167343,2.5000,Moment (emu),7.70,YZGO_BperpC_7.7MG_2.5K_06242026.DAT
3.72388,0.820341,0.000222961,2.4999,Moment (emu),7.70,YZGO_BperpC_7.7MG_2.5K_06242026.DAT
3.73019,0.821509,0.000170077,2.4999,Moment (emu),7.70,YZGO_BperpC_7.7MG_2.5K_06242026.DAT
3.73721,0.822837,0.000162899,2.4999,Moment (emu),7.70,YZGO_BperpC_7.7MG_2.5K_06242026.DAT
3.74563,0.824365,0.000148373,2.5002,Moment (emu),7.70,YZGO_BperpC_7.7MG_2.5K_06242026.DAT
3.75229,0.825702,0.000175164,2.5003,Moment (emu),7.70,YZGO_BperpC_7.7MG_2.5K_06242026.DAT
3.75823,0.8265,0.000166605,2.5004,Moment (emu),7.70,YZGO_BperpC_7.7MG_2.5K_06242026.DAT
3.76591,0.828352,0.000185152,2.5005,Moment (emu),7.70,YZGO_BperpC_7.7MG_2.5K_06242026.DAT
3.77257,0.829491,0.000189418,2.5005,Moment (emu),7.70,YZGO_BperpC_7.7MG_2.5K_06242026.DAT
3.78064,0.830557,0.000190268,2.5005,Moment (emu),7.70,YZGO_BperpC_7.7MG_2.5K_06242026.DAT
3.78697,0.831893,0.000230052,2.5005,Moment (emu),7.70,YZGO_BperpC_7.7MG_2.5K_06242026.DAT
3.79466,0.833084,0.000187059,2.5005,Moment (emu),7.70,YZGO_BperpC_7.7MG_2.5K_06242026.DAT
3.80096,0.834199,0.000168221,2.5004,Moment (emu),7.70,YZGO_BperpC_7.7MG_2.5K_06242026.DAT
3.8087,0.835646,0.000154329,2.5003,Moment (emu),7.70,YZGO_BperpC_7.7MG_2.5K_06242026.DAT
3.81503,0.83686,0.000219111,2.5004,Moment (emu),7.70,YZGO_BperpC_7.7MG_2.5K_06242026.DAT
3.82133,0.837985,0.000155933,2.5004,Moment (emu),7.70,YZGO_BperpC_7.7MG_2.5K_06242026.DAT
3.82868,0.839196,0.000131307,2.5003,Moment (emu),7.70,YZGO_BperpC_7.7MG_2.5K_06242026.DAT
3.83604,0.840192,0.000144055,2.5002,Moment (emu),7.70,YZGO_BperpC_7.7MG_2.5K_06242026.DAT
3.84305,0.841882,0.000151301,2.5002,Moment (emu),7.70,YZGO_BperpC_7.7MG_2.5K_06242026.DAT
3.84971,0.843076,0.00016912,2.5001,Moment (emu),7.70,YZGO_BperpC_7.7MG_2.5K_06242026.DAT
3.85673,0.844467,0.000173022,2.5000,Moment (emu),7.70,YZGO_BperpC_7.7MG_2.5K_06242026.DAT
3.86373,0.845676,0.000160537,2.5000,Moment (emu),7.70,YZGO_BperpC_7.7MG_2.5K_06242026.DAT
3.87144,0.846909,0.000177926,2.5002,Moment (emu),7.70,YZGO_BperpC_7.7MG_2.5K_06242026.DAT
3.87775,0.847874,0.000163452,2.5004,Moment (emu),7.70,YZGO_BperpC_7.7MG_2.5K_06242026.DAT
3.88441,0.849617,0.000185101,2.5005,Moment (emu),7.70,YZGO_BperpC_7.7MG_2.5K_06242026.DAT
3.89177,0.850475,0.000139632,2.5006,Moment (emu),7.70,YZGO_BperpC_7.7MG_2.5K_06242026.DAT
3.89846,0.851598,0.00015164,2.5006,Moment (emu),7.70,YZGO_BperpC_7.7MG_2.5K_06242026.DAT
3.90617,0.853004,0.000163966,2.5006,Moment (emu),7.70,YZGO_BperpC_7.7MG_2.5K_06242026.DAT
3.91249,0.854737,0.00023812,2.5005,Moment (emu),7.70,YZGO_BperpC_7.7MG_2.5K_06242026.DAT
3.92021,0.856047,0.000162019,2.5004,Moment (emu),7.70,YZGO_BperpC_7.7MG_2.5K_06242026.DAT
3.92617,0.857136,0.000194188,2.5003,Moment (emu),7.70,YZGO_BperpC_7.7MG_2.5K_06242026.DAT
3.93422,0.858273,0.000192047,2.5003,Moment (emu),7.70,YZGO_BperpC_7.7MG_2.5K_06242026.DAT
3.94053,0.86003,0.000190751,2.5002,Moment (emu),7.70,YZGO_BperpC_7.7MG_2.5K_06242026.DAT
3.94857,0.860905,0.000161657,2.5002,Moment (emu),7.70,YZGO_BperpC_7.7MG_2.5K_06242026.DAT
3.9545,0.862151,0.000168675,2.5002,Moment (emu),7.70,YZGO_BperpC_7.7MG_2.5K_06242026.DAT
3.96291,0.863392,0.000176334,2.5001,Moment (emu),7.70,YZGO_BperpC_7.7MG_2.5K_06242026.DAT
3.96858,0.86473,0.000200056,2.5000,Moment (emu),7.70,YZGO_BperpC_7.7MG_2.5K_06242026.DAT
3.97567,0.866074,0.000157875,2.5000,Moment (emu),7.70,YZGO_BperpC_7.7MG_2.5K_06242026.DAT
3.98234,0.867073,0.000173313,2.5000,Moment (emu),7.70,YZGO_BperpC_7.7MG_2.5K_06242026.DAT
3.99041,0.868238,0.000172349,2.5001,Moment (emu),7.70,YZGO_BperpC_7.7MG_2.5K_06242026.DAT
3.99707,0.869514,0.000155849,2.5001,Moment (emu),7.70,YZGO_BperpC_7.7MG_2.5K_06242026.DAT
4.00372,0.871235,0.000203732,2.5002,Moment (emu),7.70,YZGO_BperpC_7.7MG_2.5K_06242026.DAT
4.01037,0.871934,0.000179231,2.5002,Moment (emu),7.70,YZGO_BperpC_7.7MG_2.5K_06242026.DAT
4.01738,0.873107,0.000129498,2.5003,Moment (emu),7.70,YZGO_BperpC_7.7MG_2.5K_06242026.DAT
4.02475,0.874497,0.000184727,2.5004,Moment (emu),7.70,YZGO_BperpC_7.7MG_2.5K_06242026.DAT
4.03176,0.876038,0.00018737,2.5004,Moment (emu),7.70,YZGO_BperpC_7.7MG_2.5K_06242026.DAT
4.03947,0.877357,0.000205036,2.5003,Moment (emu),7.70,YZGO_BperpC_7.7MG_2.5K_06242026.DAT
4.04577,0.878592,0.000192573,2.5004,Moment (emu),7.70,YZGO_BperpC_7.7MG_2.5K_06242026.DAT
4.05314,0.879323,0.000162943,2.5004,Moment (emu),7.70,YZGO_BperpC_7.7MG_2.5K_06242026.DAT
4.05978,0.880661,0.000192,2.5004,Moment (emu),7.70,YZGO_BperpC_7.7MG_2.5K_06242026.DAT
4.06748,0.882087,0.000255597,2.5004,Moment (emu),7.70,YZGO_BperpC_7.7MG_2.5K_06242026.DAT
4.0738,0.883979,0.0002068,2.5004,Moment (emu),7.70,YZGO_BperpC_7.7MG_2.5K_06242026.DAT
4.08117,0.88452,0.000160732,2.5004,Moment (emu),7.70,YZGO_BperpC_7.7MG_2.5K_06242026.DAT
4.08818,0.885739,0.000194262,2.5004,Moment (emu),7.70,YZGO_BperpC_7.7MG_2.5K_06242026.DAT
4.09447,0.887305,0.000213968,2.5004,Moment (emu),7.70,YZGO_BperpC_7.7MG_2.5K_06242026.DAT
4.10148,0.888149,0.00021363,2.5003,Moment (emu),7.70,YZGO_BperpC_7.7MG_2.5K_06242026.DAT
4.10955,0.889761,0.000229722,2.5001,Moment (emu),7.70,YZGO_BperpC_7.7MG_2.5K_06242026.DAT
4.11656,0.890874,0.000166185,2.5001,Moment (emu),7.70,YZGO_BperpC_7.7MG_2.5K_06242026.DAT
4.12287,0.892118,0.000191484,2.5001,Moment (emu),7.70,YZGO_BperpC_7.7MG_2.5K_06242026.DAT
4.13024,0.893463,0.000190021,2.5001,Moment (emu),7.70,YZGO_BperpC_7.7MG_2.5K_06242026.DAT
4.1369,0.894576,0.000234166,2.5001,Moment (emu),7.70,YZGO_BperpC_7.7MG_2.5K_06242026.DAT
4.14391,0.895929,0.000174496,2.5002,Moment (emu),7.70,YZGO_BperpC_7.7MG_2.5K_06242026.DAT
4.15231,0.896954,0.000221435,2.5003,Moment (emu),7.70,YZGO_BperpC_7.7MG_2.5K_06242026.DAT
4.15827,0.898105,0.000172526,2.5003,Moment (emu),7.70,YZGO_BperpC_7.7MG_2.5K_06242026.DAT
4.16494,0.899421,0.000155492,2.5004,Moment (emu),7.70,YZGO_BperpC_7.7MG_2.5K_06242026.DAT
4.17265,0.900461,0.00018819,2.5004,Moment (emu),7.70,YZGO_BperpC_7.7MG_2.5K_06242026.DAT
4.17896,0.901981,0.000166733,2.5004,Moment (emu),7.70,YZGO_BperpC_7.7MG_2.5K_06242026.DAT
4.18669,0.903463,0.000226967,2.5003,Moment (emu),7.70,YZGO_BperpC_7.7MG_2.5K_06242026.DAT
4.19337,0.904413,0.000193603,2.5002,Moment (emu),7.70,YZGO_BperpC_7.7MG_2.5K_06242026.DAT
4.20074,0.905726,0.000171061,2.5002,Moment (emu),7.70,YZGO_BperpC_7.7MG_2.5K_06242026.DAT
4.20705,0.907106,0.000189622,2.5002,Moment (emu),7.70,YZGO_BperpC_7.7MG_2.5K_06242026.DAT
4.21406,0.908121,0.000187378,2.5002,Moment (emu),7.70,YZGO_BperpC_7.7MG_2.5K_06242026.DAT
4.22071,0.909363,0.000182121,2.5002,Moment (emu),7.70,YZGO_BperpC_7.7MG_2.5K_06242026.DAT
4.22771,0.910602,0.000249638,2.5002,Moment (emu),7.70,YZGO_BperpC_7.7MG_2.5K_06242026.DAT
4.23544,0.911608,0.00020801,2.5002,Moment (emu),7.70,YZGO_BperpC_7.7MG_2.5K_06242026.DAT
4.24244,0.912992,0.000196152,2.5003,Moment (emu),7.70,YZGO_BperpC_7.7MG_2.5K_06242026.DAT
4.24947,0.91416,0.000170331,2.5004,Moment (emu),7.70,YZGO_BperpC_7.7MG_2.5K_06242026.DAT
4.25613,0.915085,0.000188099,2.5003,Moment (emu),7.70,YZGO_BperpC_7.7MG_2.5K_06242026.DAT
4.26349,0.916548,0.000195501,2.5002,Moment (emu),7.70,YZGO_BperpC_7.7MG_2.5K_06242026.DAT
4.26979,0.917894,0.000163929,2.5003,Moment (emu),7.70,YZGO_BperpC_7.7MG_2.5K_06242026.DAT
4.27715,0.919172,0.000219329,2.5003,Moment (emu),7.70,YZGO_BperpC_7.7MG_2.5K_06242026.DAT
4.28523,0.920163,0.000179249,2.5003,Moment (emu),7.70,YZGO_BperpC_7.7MG_2.5K_06242026.DAT
4.29188,0.921515,0.000199743,2.5002,Moment (emu),7.70,YZGO_BperpC_7.7MG_2.5K_06242026.DAT
4.29782,0.922683,0.00020747,2.5002,Moment (emu),7.70,YZGO_BperpC_7.7MG_2.5K_06242026.DAT
4.3048,0.923845,0.000209003,2.5003,Moment (emu),7.70,YZGO_BperpC_7.7MG_2.5K_06242026.DAT
4.31216,0.924975,0.000195638,2.5003,Moment (emu),7.70,YZGO_BperpC_7.7MG_2.5K_06242026.DAT
4.31988,0.926332,0.000155879,2.5003,Moment (emu),7.70,YZGO_BperpC_7.7MG_2.5K_06242026.DAT
4.32583,0.927361,0.000198856,2.5003,Moment (emu),7.70,YZGO_BperpC_7.7MG_2.5K_06242026.DAT
4.33249,0.929,0.00020968,2.5002,Moment (emu),7.70,YZGO_BperpC_7.7MG_2.5K_06242026.DAT
4.33985,0.930279,0.000238437,2.5002,Moment (emu),7.70,YZGO_BperpC_7.7MG_2.5K_06242026.DAT
4.34757,0.931073,0.000167266,2.5004,Moment (emu),7.70,YZGO_BperpC_7.7MG_2.5K_06242026.DAT
4.35387,0.932204,0.0001647,2.5004,Moment (emu),7.70,YZGO_BperpC_7.7MG_2.5K_06242026.DAT
4.36158,0.933406,0.000182822,2.5002,Moment (emu),7.70,YZGO_BperpC_7.7MG_2.5K_06242026.DAT
4.36754,0.93509,0.00020519,2.5001,Moment (emu),7.70,YZGO_BperpC_7.7MG_2.5K_06242026.DAT
4.3749,0.935618,0.00023082,2.5001,Moment (emu),7.70,YZGO_BperpC_7.7MG_2.5K_06242026.DAT
4.38157,0.937133,0.000217424,2.5002,Moment (emu),7.70,YZGO_BperpC_7.7MG_2.5K_06242026.DAT
4.38997,0.938312,0.000208663,2.5003,Moment (emu),7.70,YZGO_BperpC_7.7MG_2.5K_06242026.DAT
4.39591,0.939691,0.000201021,2.5003,Moment (emu),7.70,YZGO_BperpC_7.7MG_2.5K_06242026.DAT
4.4033,0.941447,0.000237868,2.5003,Moment (emu),7.70,YZGO_BperpC_7.7MG_2.5K_06242026.DAT
4.41138,0.942373,0.000228808,2.5002,Moment (emu),7.70,YZGO_BperpC_7.7MG_2.5K_06242026.DAT
4.41908,0.942902,0.000204699,2.5002,Moment (emu),7.70,YZGO_BperpC_7.7MG_2.5K_06242026.DAT
4.42467,0.94457,0.00021492,2.5001,Moment (emu),7.70,YZGO_BperpC_7.7MG_2.5K_06242026.DAT
4.43097,0.945969,0.000189095,2.5001,Moment (emu),7.70,YZGO_BperpC_7.7MG_2.5K_06242026.DAT
4.43867,0.946994,0.00017597,2.5001,Moment (emu),7.70,YZGO_BperpC_7.7MG_2.5K_06242026.DAT
4.445,0.948033,0.000184264,2.5002,Moment (emu),7.70,YZGO_BperpC_7.7MG_2.5K_06242026.DAT
4.45372,0.949185,0.000195862,2.5003,Moment (emu),7.70,YZGO_BperpC_7.7MG_2.5K_06242026.DAT
4.4593,0.950234,0.00015957,2.5002,Moment (emu),7.70,YZGO_BperpC_7.7MG_2.5K_06242026.DAT
4.46598,0.951589,0.000255784,2.5002,Moment (emu),7.70,YZGO_BperpC_7.7MG_2.5K_06242026.DAT
4.47336,0.953055,0.000238844,2.5003,Moment (emu),7.70,YZGO_BperpC_7.7MG_2.5K_06242026.DAT
4.48072,0.954199,0.000210327,2.5004,Moment (emu),7.70,YZGO_BperpC_7.7MG_2.5K_06242026.DAT
4.48739,0.955259,0.000193932,2.5004,Moment (emu),7.70,YZGO_BperpC_7.7MG_2.5K_06242026.DAT
4.49475,0.956233,0.000136253,2.5004,Moment (emu),7.70,YZGO_BperpC_7.7MG_2.5K_06242026.DAT
4.50176,0.957578,0.000197869,2.5003,Moment (emu),7.70,YZGO_BperpC_7.7MG_2.5K_06242026.DAT
4.50771,0.95883,0.000192585,2.5002,Moment (emu),7.70,YZGO_BperpC_7.7MG_2.5K_06242026.DAT
4.51577,0.960075,0.000167715,2.5001,Moment (emu),7.70,YZGO_BperpC_7.7MG_2.5K_06242026.DAT
4.52279,0.961448,0.000186494,2.5002,Moment (emu),7.70,YZGO_BperpC_7.7MG_2.5K_06242026.DAT
4.5305,0.962133,0.000166453,2.5002,Moment (emu),7.70,YZGO_BperpC_7.7MG_2.5K_06242026.DAT
4.53577,0.96301,0.000124092,2.5002,Moment (emu),7.70,YZGO_BperpC_7.7MG_2.5K_06242026.DAT
4.54278,0.964757,0.000201798,2.5002,Moment (emu),7.70,YZGO_BperpC_7.7MG_2.5K_06242026.DAT
4.55011,0.965844,0.000222089,2.5003,Moment (emu),7.70,YZGO_BperpC_7.7MG_2.5K_06242026.DAT
4.55817,0.967201,0.00019809,2.5004,Moment (emu),7.70,YZGO_BperpC_7.7MG_2.5K_06242026.DAT
4.56414,0.968486,0.00023829,2.5005,Moment (emu),7.70,YZGO_BperpC_7.7MG_2.5K_06242026.DAT
4.57184,0.969327,0.000216705,2.5004,Moment (emu),7.70,YZGO_BperpC_7.7MG_2.5K_06242026.DAT
4.57814,0.970863,0.000285827,2.5003,Moment (emu),7.70,YZGO_BperpC_7.7MG_2.5K_06242026.DAT
4.58515,0.972116,0.000207304,2.5003,Moment (emu),7.70,YZGO_BperpC_7.7MG_2.5K_06242026.DAT
4.59217,0.973478,0.000199951,2.5003,Moment (emu),7.70,YZGO_BperpC_7.7MG_2.5K_06242026.DAT
4.59884,0.974245,0.000206711,2.5003,Moment (emu),7.70,YZGO_BperpC_7.7MG_2.5K_06242026.DAT
4.60689,0.975269,0.000197681,2.5002,Moment (emu),7.70,YZGO_BperpC_7.7MG_2.5K_06242026.DAT
4.61284,0.976285,0.000178444,2.5000,Moment (emu),7.70,YZGO_BperpC_7.7MG_2.5K_06242026.DAT
4.62058,0.977656,0.000170823,2.4999,Moment (emu),7.70,YZGO_BperpC_7.7MG_2.5K_06242026.DAT
4.62691,0.978751,0.000293635,2.4999,Moment (emu),7.70,YZGO_BperpC_7.7MG_2.5K_06242026.DAT
4.63498,0.979717,0.000248958,2.5000,Moment (emu),7.70,YZGO_BperpC_7.7MG_2.5K_06242026.DAT
4.64129,0.981597,0.000200615,2.5002,Moment (emu),7.70,YZGO_BperpC_7.7MG_2.5K_06242026.DAT
4.64863,0.982414,0.000206926,2.5003,Moment (emu),7.70,YZGO_BperpC_7.7MG_2.5K_06242026.DAT
4.65494,0.98353,0.000218134,2.5003,Moment (emu),7.70,YZGO_BperpC_7.7MG_2.5K_06242026.DAT
4.6623,0.984749,0.0002315,2.5003,Moment (emu),7.70,YZGO_BperpC_7.7MG_2.5K_06242026.DAT
4.66896,0.986351,0.000249088,2.5002,Moment (emu),7.70,YZGO_BperpC_7.7MG_2.5K_06242026.DAT
4.67564,0.987048,0.000198103,2.5003,Moment (emu),7.70,YZGO_BperpC_7.7MG_2.5K_06242026.DAT
4.68301,0.988337,0.000211494,2.5004,Moment (emu),7.70,YZGO_BperpC_7.7MG_2.5K_06242026.DAT
4.69036,0.989884,0.000200754,2.5004,Moment (emu),7.70,YZGO_BperpC_7.7MG_2.5K_06242026.DAT
4.69704,0.990715,0.000183026,2.5003,Moment (emu),7.70,YZGO_BperpC_7.7MG_2.5K_06242026.DAT
4.70476,0.991786,0.000185836,2.5002,Moment (emu),7.70,YZGO_BperpC_7.7MG_2.5K_06242026.DAT
4.71106,0.992744,0.000182303,2.5001,Moment (emu),7.70,YZGO_BperpC_7.7MG_2.5K_06242026.DAT
4.71841,0.994623,0.000192763,2.5000,Moment (emu),7.70,YZGO_BperpC_7.7MG_2.5K_06242026.DAT
4.72507,0.995291,0.000213326,2.5000,Moment (emu),7.70,YZGO_BperpC_7.7MG_2.5K_06242026.DAT
4.73314,0.996864,0.000272764,2.5001,Moment (emu),7.70,YZGO_BperpC_7.7MG_2.5K_06242026.DAT
4.7391,0.997455,0.000173128,2.5003,Moment (emu),7.70,YZGO_BperpC_7.7MG_2.5K_06242026.DAT
4.7475,0.998836,0.00023686,2.5004,Moment (emu),7.70,YZGO_BperpC_7.7MG_2.5K_06242026.DAT
4.75412,1.0001,0.000207573,2.5004,Moment (emu),7.70,YZGO_BperpC_7.7MG_2.5K_06242026.DAT
4.76081,1.00154,0.000277798,2.5002,Moment (emu),7.70,YZGO_BperpC_7.7MG_2.5K_06242026.DAT
4.76784,1.00225,0.000189703,2.5001,Moment (emu),7.70,YZGO_BperpC_7.7MG_2.5K_06242026.DAT
4.77416,1.00341,0.000188783,2.5000,Moment (emu),7.70,YZGO_BperpC_7.7MG_2.5K_06242026.DAT
4.78187,1.00475,0.000230664,2.5000,Moment (emu),7.70,YZGO_BperpC_7.7MG_2.5K_06242026.DAT
4.78781,1.00588,0.000220842,2.5001,Moment (emu),7.70,YZGO_BperpC_7.7MG_2.5K_06242026.DAT
4.7948,1.0069,0.000175712,2.5002,Moment (emu),7.70,YZGO_BperpC_7.7MG_2.5K_06242026.DAT
4.80213,1.00802,0.000220543,2.5002,Moment (emu),7.70,YZGO_BperpC_7.7MG_2.5K_06242026.DAT
4.80983,1.0092,0.000254751,2.5003,Moment (emu),7.70,YZGO_BperpC_7.7MG_2.5K_06242026.DAT
4.81615,1.01067,0.000210394,2.5003,Moment (emu),7.70,YZGO_BperpC_7.7MG_2.5K_06242026.DAT
4.82424,1.01181,0.000191698,2.5003,Moment (emu),7.70,YZGO_BperpC_7.7MG_2.5K_06242026.DAT
4.83019,1.01288,0.00025565,2.5003,Moment (emu),7.70,YZGO_BperpC_7.7MG_2.5K_06242026.DAT
4.83858,1.01398,0.000217918,2.5004,Moment (emu),7.70,YZGO_BperpC_7.7MG_2.5K_06242026.DAT
4.84489,1.01518,0.000247618,2.5004,Moment (emu),7.70,YZGO_BperpC_7.7MG_2.5K_06242026.DAT
4.8519,1.01604,0.000210992,2.5004,Moment (emu),7.70,YZGO_BperpC_7.7MG_2.5K_06242026.DAT
4.85892,1.01724,0.000198626,2.5004,Moment (emu),7.70,YZGO_BperpC_7.7MG_2.5K_06242026.DAT
4.86595,1.01859,0.000197267,2.5004,Moment (emu),7.70,YZGO_BperpC_7.7MG_2.5K_06242026.DAT
4.87296,1.01955,0.000189104,2.5002,Moment (emu),7.70,YZGO_BperpC_7.7MG_2.5K_06242026.DAT
4.87927,1.02106,0.000211542,2.5001,Moment (emu),7.70,YZGO_BperpC_7.7MG_2.5K_06242026.DAT
4.88696,1.02227,0.00023461,2.5000,Moment (emu),7.70,YZGO_BperpC_7.7MG_2.5K_06242026.DAT
4.89363,1.02336,0.000254546,2.5000,Moment (emu),7.70,YZGO_BperpC_7.7MG_2.5K_06242026.DAT
4.9003,1.02413,0.000185571,2.4999,Moment (emu),7.70,YZGO_BperpC_7.7MG_2.5K_06242026.DAT
4.90801,1.02545,0.000190002,2.5000,Moment (emu),7.70,YZGO_BperpC_7.7MG_2.5K_06242026.DAT
4.91398,1.02615,0.000208939,2.5002,Moment (emu),7.70,YZGO_BperpC_7.7MG_2.5K_06242026.DAT
4.92204,1.02715,0.00019078,2.5002,Moment (emu),7.70,YZGO_BperpC_7.7MG_2.5K_06242026.DAT
4.92974,1.02937,0.000235236,2.5002,Moment (emu),7.70,YZGO_BperpC_7.7MG_2.5K_06242026.DAT
4.9357,1.02968,0.000174,2.5002,Moment (emu),7.70,YZGO_BperpC_7.7MG_2.5K_06242026.DAT
4.94201,1.03126,0.000234856,2.5002,Moment (emu),7.70,YZGO_BperpC_7.7MG_2.5K_06242026.DAT
4.94973,1.03223,0.000219133,2.5002,Moment (emu),7.70,YZGO_BperpC_7.7MG_2.5K_06242026.DAT
4.95637,1.03338,0.000188976,2.5002,Moment (emu),7.70,YZGO_BperpC_7.7MG_2.5K_06242026.DAT
4.96442,1.03467,0.000191987,2.5002,Moment (emu),7.70,YZGO_BperpC_7.7MG_2.5K_06242026.DAT
4.98441,1.03659,0.000241951,2.5002,Moment (emu),7.70,YZGO_BperpC_7.7MG_2.5K_06242026.DAT
4.98652,1.03809,0.00022477,2.5002,Moment (emu),7.70,YZGO_BperpC_7.7MG_2.5K_06242026.DAT
4.99107,1.03966,0.000242979,2.5002,Moment (emu),7.70,YZGO_BperpC_7.7MG_2.5K_06242026.DAT
4.99843,1.04053,0.000243808,2.5002,Moment (emu),7.70,YZGO_BperpC_7.7MG_2.5K_06242026.DAT
5.00545,1.04116,0.000218147,2.5001,Moment (emu),7.70,YZGO_BperpC_7.7MG_2.5K_06242026.DAT
5.01316,1.04257,0.000202966,2.5000,Moment (emu),7.70,YZGO_BperpC_7.7MG_2.5K_06242026.DAT
5.02086,1.04338,0.00024319,2.5000,Moment (emu),7.70,YZGO_BperpC_7.7MG_2.5K_06242026.DAT
5.02717,1.0446,0.000229917,2.5001,Moment (emu),7.70,YZGO_BperpC_7.7MG_2.5K_06242026.DAT
5.03348,1.0459,0.00025037,2.5002,Moment (emu),7.70,YZGO_BperpC_7.7MG_2.5K_06242026.DAT
5.04084,1.04691,0.000213595,2.5003,Moment (emu),7.70,YZGO_BperpC_7.7MG_2.5K_06242026.DAT
5.04784,1.04808,0.000239113,2.5004,Moment (emu),7.70,YZGO_BperpC_7.7MG_2.5K_06242026.DAT
5.05523,1.04931,0.000260575,2.5005,Moment (emu),7.70,YZGO_BperpC_7.7MG_2.5K_06242026.DAT
5.06154,1.05077,0.000288221,2.5005,Moment (emu),7.70,YZGO_BperpC_7.7MG_2.5K_06242026.DAT
5.06926,1.0517,0.000225211,2.5005,Moment (emu),7.70,YZGO_BperpC_7.7MG_2.5K_06242026.DAT
5.07591,1.05309,0.000250428,2.5003,Moment (emu),7.70,YZGO_BperpC_7.7MG_2.5K_06242026.DAT
5.08433,1.054,0.000225565,2.5002,Moment (emu),7.70,YZGO_BperpC_7.7MG_2.5K_06242026.DAT
5.0903,1.0551,0.000271256,2.5002,Moment (emu),7.70,YZGO_BperpC_7.7MG_2.5K_06242026.DAT
5.09661,1.05582,0.000203676,2.5002,Moment (emu),7.70,YZGO_BperpC_7.7MG_2.5K_06242026.DAT
5.10432,1.05749,0.000239044,2.5001,Moment (emu),7.70,YZGO_BperpC_7.7MG_2.5K_06242026.DAT
5.11136,1.05849,0.000211546,2.4999,Moment (emu),7.70,YZGO_BperpC_7.7MG_2.5K_06242026.DAT
5.11802,1.05921,0.000294443,2.4999,Moment (emu),7.70,YZGO_BperpC_7.7MG_2.5K_06242026.DAT
5.12465,1.06016,0.000231997,2.4999,Moment (emu),7.70,YZGO_BperpC_7.7MG_2.5K_06242026.DAT
5.13199,1.06153,0.000242735,2.5000,Moment (emu),7.70,YZGO_BperpC_7.7MG_2.5K_06242026.DAT
5.13797,1.06235,0.000201839,2.5000,Moment (emu),7.70,YZGO_BperpC_7.7MG_2.5K_06242026.DAT
5.14535,1.06381,0.000281246,2.5001,Moment (emu),7.70,YZGO_BperpC_7.7MG_2.5K_06242026.DAT
5.1527,1.06456,0.000225346,2.5002,Moment (emu),7.70,YZGO_BperpC_7.7MG_2.5K_06242026.DAT
5.15971,1.06584,0.000255334,2.5003,Moment (emu),7.70,YZGO_BperpC_7.7MG_2.5K_06242026.DAT
5.16673,1.06658,0.000219439,2.5004,Moment (emu),7.70,YZGO_BperpC_7.7MG_2.5K_06242026.DAT
5.17409,1.06769,0.000263717,2.5004,Moment (emu),7.70,YZGO_BperpC_7.7MG_2.5K_06242026.DAT
5.18074,1.06912,0.000219675,2.5003,Moment (emu),7.70,YZGO_BperpC_7.7MG_2.5K_06242026.DAT
5.1881,1.07048,0.000182837,2.5002,Moment (emu),7.70,YZGO_BperpC_7.7MG_2.5K_06242026.DAT
5.19544,1.07119,0.000224046,2.5001,Moment (emu),7.70,YZGO_BperpC_7.7MG_2.5K_06242026.DAT
5.20314,1.07257,0.000245142,2.5000,Moment (emu),7.70,YZGO_BperpC_7.7MG_2.5K_06242026.DAT
5.20876,1.07376,0.000287385,2.5000,Moment (emu),7.70,YZGO_BperpC_7.7MG_2.5K_06242026.DAT
5.21508,1.07495,0.000240678,2.5001,Moment (emu),7.70,YZGO_BperpC_7.7MG_2.5K_06242026.DAT
5.22245,1.07607,0.000252165,2.5002,Moment (emu),7.70,YZGO_BperpC_7.7MG_2.5K_06242026.DAT
5.23087,1.0771,0.000222781,2.5002,Moment (emu),7.70,YZGO_BperpC_7.7MG_2.5K_06242026.DAT
5.23716,1.07815,0.000201939,2.5002,Moment (emu),7.70,YZGO_BperpC_7.7MG_2.5K_06242026.DAT
5.2431,1.07922,0.000207417,2.5002,Moment (emu),7.70,YZGO_BperpC_7.7MG_2.5K_06242026.DAT
5.25083,1.0804,0.000215939,2.5002,Moment (emu),7.70,YZGO_BperpC_7.7MG_2.5K_06242026.DAT
5.25748,1.08194,0.000294977,2.5001,Moment (emu),7.70,YZGO_BperpC_7.7MG_2.5K_06242026.DAT
5.26523,1.08254,0.000224711,2.5000,Moment (emu),7.70,YZGO_BperpC_7.7MG_2.5K_06242026.DAT
5.27154,1.08352,0.000226009,2.5001,Moment (emu),7.70,YZGO_BperpC_7.7MG_2.5K_06242026.DAT
5.27852,1.08474,0.000263194,2.5002,Moment (emu),7.70,YZGO_BperpC_7.7MG_2.5K_06242026.DAT
5.28517,1.08589,0.000261478,2.5003,Moment (emu),7.70,YZGO_BperpC_7.7MG_2.5K_06242026.DAT
5.29252,1.08706,0.000257476,2.5004,Moment (emu),7.70,YZGO_BperpC_7.7MG_2.5K_06242026.DAT
5.29916,1.08817,0.000264502,2.5005,Moment (emu),7.70,YZGO_BperpC_7.7MG_2.5K_06242026.DAT
5.30756,1.08948,0.000298817,2.5004,Moment (emu),7.70,YZGO_BperpC_7.7MG_2.5K_06242026.DAT
5.31562,1.09057,0.000226541,2.5003,Moment (emu),7.70,YZGO_BperpC_7.7MG_2.5K_06242026.DAT
5.32157,1.09143,0.000282561,2.5002,Moment (emu),7.70,YZGO_BperpC_7.7MG_2.5K_06242026.DAT
5.32754,1.09221,0.000205891,2.5000,Moment (emu),7.70,YZGO_BperpC_7.7MG_2.5K_06242026.DAT
5.33528,1.09366,0.000222963,2.4998,Moment (emu),7.70,YZGO_BperpC_7.7MG_2.5K_06242026.DAT
5.34196,1.0948,0.000219535,2.4998,Moment (emu),7.70,YZGO_BperpC_7.7MG_2.5K_06242026.DAT
5.34896,1.09574,0.000174045,2.4999,Moment (emu),7.70,YZGO_BperpC_7.7MG_2.5K_06242026.DAT
5.35562,1.09678,0.000180613,2.5000,Moment (emu),7.70,YZGO_BperpC_7.7MG_2.5K_06242026.DAT
5.36329,1.09787,0.000248421,2.5001,Moment (emu),7.70,YZGO_BperpC_7.7MG_2.5K_06242026.DAT
5.36924,1.09948,0.000295512,2.5002,Moment (emu),7.70,YZGO_BperpC_7.7MG_2.5K_06242026.DAT
5.37661,1.10034,0.000216582,2.5003,Moment (emu),7.70,YZGO_BperpC_7.7MG_2.5K_06242026.DAT
5.38329,1.10129,0.000219834,2.5005,Moment (emu),7.70,YZGO_BperpC_7.7MG_2.5K_06242026.DAT
5.39138,1.10204,0.00023491,2.5006,Moment (emu),7.70,YZGO_BperpC_7.7MG_2.5K_06242026.DAT
5.39768,1.10345,0.000238518,2.5005,Moment (emu),7.70,YZGO_BperpC_7.7MG_2.5K_06242026.DAT
5.40576,1.10446,0.000210876,2.5004,Moment (emu),7.70,YZGO_BperpC_7.7MG_2.5K_06242026.DAT
5.41137,1.10535,0.000224872,2.5003,Moment (emu),7.70,YZGO_BperpC_7.7MG_2.5K_06242026.DAT
5.42083,1.10662,0.000228315,2.5001,Moment (emu),7.70,YZGO_BperpC_7.7MG_2.5K_06242026.DAT
5.42714,1.10791,0.000232575,2.5000,Moment (emu),7.70,YZGO_BperpC_7.7MG_2.5K_06242026.DAT
5.43345,1.10898,0.000224707,2.4998,Moment (emu),7.70,YZGO_BperpC_7.7MG_2.5K_06242026.DAT
5.44011,1.1104,0.000299272,2.4999,Moment (emu),7.70,YZGO_BperpC_7.7MG_2.5K_06242026.DAT
5.44748,1.11107,0.000230017,2.4999,Moment (emu),7.70,YZGO_BperpC_7.7MG_2.5K_06242026.DAT
5.4545,1.11225,0.000255675,2.5002,Moment (emu),7.70,YZGO_BperpC_7.7MG_2.5K_06242026.DAT
5.46043,1.11278,0.000205538,2.5003,Moment (emu),7.70,YZGO_BperpC_7.7MG_2.5K_06242026.DAT
5.46744,1.11431,0.000242454,2.5003,Moment (emu),7.70,YZGO_BperpC_7.7MG_2.5K_06242026.DAT
5.47584,1.11578,0.000315814,2.5003,Moment (emu),7.70,YZGO_BperpC_7.7MG_2.5K_06242026.DAT
5.48249,1.1163,0.00022671,2.5004,Moment (emu),7.70,YZGO_BperpC_7.7MG_2.5K_06242026.DAT
5.4888,1.11757,0.000261095,2.5005,Moment (emu),7.70,YZGO_BperpC_7.7MG_2.5K_06242026.DAT
5.4965,1.11844,0.000214401,2.5004,Moment (emu),7.70,YZGO_BperpC_7.7MG_2.5K_06242026.DAT
5.50246,1.11973,0.000205218,2.5003,Moment (emu),7.70,YZGO_BperpC_7.7MG_2.5K_06242026.DAT
5.51017,1.12058,0.00025161,2.5001,Moment (emu),7.70,YZGO_BperpC_7.7MG_2.5K_06242026.DAT
5.51754,1.12181,0.000247911,2.5001,Moment (emu),7.70,YZGO_BperpC_7.7MG_2.5K_06242026.DAT
5.52456,1.12274,0.000302246,2.5001,Moment (emu),7.70,YZGO_BperpC_7.7MG_2.5K_06242026.DAT
5.53159,1.12373,0.000210452,2.5001,Moment (emu),7.70,YZGO_BperpC_7.7MG_2.5K_06242026.DAT
5.53897,1.12527,0.000316666,2.5001,Moment (emu),7.70,YZGO_BperpC_7.7MG_2.5K_06242026.DAT
5.54494,1.12623,0.000247004,2.5001,Moment (emu),7.70,YZGO_BperpC_7.7MG_2.5K_06242026.DAT
5.55301,1.12701,0.000235239,2.5000,Moment (emu),7.70,YZGO_BperpC_7.7MG_2.5K_06242026.DAT
5.55932,1.12811,0.000238748,2.5000,Moment (emu),7.70,YZGO_BperpC_7.7MG_2.5K_06242026.DAT
5.56632,1.12913,0.000221774,2.4999,Moment (emu),7.70,YZGO_BperpC_7.7MG_2.5K_06242026.DAT
5.57332,1.13015,0.000221798,2.4999,Moment (emu),7.70,YZGO_BperpC_7.7MG_2.5K_06242026.DAT
5.57961,1.13127,0.000262228,2.5000,Moment (emu),7.70,YZGO_BperpC_7.7MG_2.5K_06242026.DAT
5.58766,1.13265,0.00028381,2.5001,Moment (emu),7.70,YZGO_BperpC_7.7MG_2.5K_06242026.DAT
5.59398,1.1333,0.000269586,2.5001,Moment (emu),7.70,YZGO_BperpC_7.7MG_2.5K_06242026.DAT
5.60063,1.13406,0.000224719,2.5002,Moment (emu),7.70,YZGO_BperpC_7.7MG_2.5K_06242026.DAT
5.60938,1.13589,0.000264092,2.5003,Moment (emu),7.70,YZGO_BperpC_7.7MG_2.5K_06242026.DAT
5.61464,1.1365,0.000228656,2.5004,Moment (emu),7.70,YZGO_BperpC_7.7MG_2.5K_06242026.DAT
5.62164,1.1373,0.00022218,2.5004,Moment (emu),7.70,YZGO_BperpC_7.7MG_2.5K_06242026.DAT
5.62933,1.13889,0.000271048,2.5003,Moment (emu),7.70,YZGO_BperpC_7.7MG_2.5K_06242026.DAT
5.63528,1.13947,0.000246326,2.5003,Moment (emu),7.70,YZGO_BperpC_7.7MG_2.5K_06242026.DAT
5.64369,1.14078,0.000243267,2.5003,Moment (emu),7.70,YZGO_BperpC_7.7MG_2.5K_06242026.DAT
5.65175,1.14189,0.000256407,2.5004,Moment (emu),7.70,YZGO_BperpC_7.7MG_2.5K_06242026.DAT
5.65772,1.14245,0.000225152,2.5003,Moment (emu),7.70,YZGO_BperpC_7.7MG_2.5K_06242026.DAT
5.66403,1.14376,0.0002645,2.5002,Moment (emu),7.70,YZGO_BperpC_7.7MG_2.5K_06242026.DAT
5.67248,1.14444,0.000243006,2.5001,Moment (emu),7.70,YZGO_BperpC_7.7MG_2.5K_06242026.DAT
5.67813,1.14542,0.000227959,2.5000,Moment (emu),7.70,YZGO_BperpC_7.7MG_2.5K_06242026.DAT
5.68481,1.14638,0.000241822,2.5001,Moment (emu),7.70,YZGO_BperpC_7.7MG_2.5K_06242026.DAT
5.69183,1.1477,0.00033477,2.5000,Moment (emu),7.70,YZGO_BperpC_7.7MG_2.5K_06242026.DAT
5.69989,1.14887,0.000250509,2.5000,Moment (emu),7.70,YZGO_BperpC_7.7MG_2.5K_06242026.DAT
5.70655,1.14989,0.000222915,2.5001,Moment (emu),7.70,YZGO_BperpC_7.7MG_2.5K_06242026.DAT
5.71425,1.15101,0.000250062,2.5002,Moment (emu),7.70,YZGO_BperpC_7.7MG_2.5K_06242026.DAT
5.72056,1.15189,0.000320757,2.5002,Moment (emu),7.70,YZGO_BperpC_7.7MG_2.5K_06242026.DAT
5.72721,1.15333,0.000251285,2.5002,Moment (emu),7.70,YZGO_BperpC_7.7MG_2.5K_06242026.DAT
5.73456,1.15404,0.000264195,2.5002,Moment (emu),7.70,YZGO_BperpC_7.7MG_2.5K_06242026.DAT
5.74086,1.15492,0.000200858,2.5001,Moment (emu),7.70,YZGO_BperpC_7.7MG_2.5K_06242026.DAT
5.74856,1.15625,0.000214529,2.5001,Moment (emu),7.70,YZGO_BperpC_7.7MG_2.5K_06242026.DAT
5.75628,1.15764,0.000238181,2.5001,Moment (emu),7.70,YZGO_BperpC_7.7MG_2.5K_06242026.DAT
5.76364,1.15867,0.000287646,2.5000,Moment (emu),7.70,YZGO_BperpC_7.7MG_2.5K_06242026.DAT
5.76995,1.15901,0.000176627,2.5001,Moment (emu),7.70,YZGO_BperpC_7.7MG_2.5K_06242026.DAT
5.7759,1.16022,0.000220677,2.5002,Moment (emu),7.70,YZGO_BperpC_7.7MG_2.5K_06242026.DAT
5.78255,1.16098,0.000212116,2.5001,Moment (emu),7.70,YZGO_BperpC_7.7MG_2.5K_06242026.DAT
5.78991,1.16232,0.000212755,2.5002,Moment (emu),7.70,YZGO_BperpC_7.7MG_2.5K_06242026.DAT
5.79763,1.16368,0.000286032,2.5003,Moment (emu),7.70,YZGO_BperpC_7.7MG_2.5K_06242026.DAT
5.80535,1.16462,0.000217453,2.5004,Moment (emu),7.70,YZGO_BperpC_7.7MG_2.5K_06242026.DAT
5.81166,1.16539,0.00020734,2.5004,Moment (emu),7.70,YZGO_BperpC_7.7MG_2.5K_06242026.DAT
5.81798,1.16661,0.000257658,2.5002,Moment (emu),7.70,YZGO_BperpC_7.7MG_2.5K_06242026.DAT
5.82534,1.16807,0.00027637,2.5001,Moment (emu),7.70,YZGO_BperpC_7.7MG_2.5K_06242026.DAT
5.832,1.16925,0.000300121,2.5001,Moment (emu),7.70,YZGO_BperpC_7.7MG_2.5K_06242026.DAT
5.83973,1.16944,0.000253511,2.5001,Moment (emu),7.70,YZGO_BperpC_7.7MG_2.5K_06242026.DAT
5.84604,1.17026,0.00024188,2.5000,Moment (emu),7.70,YZGO_BperpC_7.7MG_2.5K_06242026.DAT
5.85411,1.17139,0.000257219,2.5001,Moment (emu),7.70,YZGO_BperpC_7.7MG_2.5K_06242026.DAT
5.86008,1.17242,0.00031295,2.5002,Moment (emu),7.70,YZGO_BperpC_7.7MG_2.5K_06242026.DAT
5.8692,1.1734,0.000264041,2.5003,Moment (emu),7.70,YZGO_BperpC_7.7MG_2.5K_06242026.DAT
5.87479,1.17432,0.00025421,2.5002,Moment (emu),7.70,YZGO_BperpC_7.7MG_2.5K_06242026.DAT
5.88073,1.17566,0.000221403,2.5001,Moment (emu),7.70,YZGO_BperpC_7.7MG_2.5K_06242026.DAT
5.88808,1.17692,0.000231876,2.5001,Moment (emu),7.70,YZGO_BperpC_7.7MG_2.5K_06242026.DAT
5.89474,1.17779,0.000227501,2.5000,Moment (emu),7.70,YZGO_BperpC_7.7MG_2.5K_06242026.DAT
5.90213,1.17847,0.000264711,2.5001,Moment (emu),7.70,YZGO_BperpC_7.7MG_2.5K_06242026.DAT
5.91022,1.17983,0.000228807,2.5002,Moment (emu),7.70,YZGO_BperpC_7.7MG_2.5K_06242026.DAT
5.91616,1.18067,0.00022191,2.5001,Moment (emu),7.70,YZGO_BperpC_7.7MG_2.5K_06242026.DAT
5.92387,1.18204,0.000259594,2.5001,Moment (emu),7.70,YZGO_BperpC_7.7MG_2.5K_06242026.DAT
5.93017,1.18239,0.00024067,2.5002,Moment (emu),7.70,YZGO_BperpC_7.7MG_2.5K_06242026.DAT
5.93823,1.18386,0.000238312,2.5003,Moment (emu),7.70,YZGO_BperpC_7.7MG_2.5K_06242026.DAT
5.94455,1.18469,0.000281233,2.5001,Moment (emu),7.70,YZGO_BperpC_7.7MG_2.5K_06242026.DAT
5.95223,1.18607,0.0002346,2.5001,Moment (emu),7.70,YZGO_BperpC_7.7MG_2.5K_06242026.DAT
5.95784,1.18678,0.000290202,2.5001,Moment (emu),7.70,YZGO_BperpC_7.7MG_2.5K_06242026.DAT
5.96521,1.18758,0.000274081,2.5000,Moment (emu),7.70,YZGO_BperpC_7.7MG_2.5K_06242026.DAT
5.9729,1.18849,0.000225687,2.5001,Moment (emu),7.70,YZGO_BperpC_7.7MG_2.5K_06242026.DAT
5.98095,1.18945,0.00022145,2.5006,Moment (emu),7.70,YZGO_BperpC_7.7MG_2.5K_06242026.DAT
5.98693,1.19115,0.000338202,2.5023,Moment (emu),7.70,YZGO_BperpC_7.7MG_2.5K_06242026.DAT
5.99325,1.19127,0.000247235,2.5046,Moment (emu),7.70,YZGO_BperpC_7.7MG_2.5K_06242026.DAT
6.0013,1.19313,0.000364268,2.5059,Moment (emu),7.70,YZGO_BperpC_7.7MG_2.5K_06242026.DAT
6.00727,1.1936,0.000294202,2.5048,Moment (emu),7.70,YZGO_BperpC_7.7MG_2.5K_06242026.DAT
6.01428,1.19455,0.000199387,2.5022,Moment (emu),7.70,YZGO_BperpC_7.7MG_2.5K_06242026.DAT
6.02163,1.19612,0.000276278,2.4979,Moment (emu),7.70,YZGO_BperpC_7.7MG_2.5K_06242026.DAT
6.02826,1.19704,0.000235389,2.4964,Moment (emu),7.70,YZGO_BperpC_7.7MG_2.5K_06242026.DAT
6.03491,1.19842,0.000286554,2.4949,Moment (emu),7.70,YZGO_BperpC_7.7MG_2.5K_06242026.DAT
6.04192,1.19919,0.000280308,2.4949,Moment (emu),7.70,YZGO_BperpC_7.7MG_2.5K_06242026.DAT
6.04893,1.20041,0.000267182,2.4954,Moment (emu),7.70,YZGO_BperpC_7.7MG_2.5K_06242026.DAT
6.05595,1.20121,0.000246261,2.4963,Moment (emu),7.70,YZGO_BperpC_7.7MG_2.5K_06242026.DAT
6.0633,1.20199,0.000303549,2.4982,Moment (emu),7.70,YZGO_BperpC_7.7MG_2.5K_06242026.DAT
6.07136,1.2027,0.000281472,2.4996,Moment (emu),7.70,YZGO_BperpC_7.7MG_2.5K_06242026.DAT
6.07767,1.20368,0.000268006,2.5009,Moment (emu),7.70,YZGO_BperpC_7.7MG_2.5K_06242026.DAT
6.08399,1.20419,0.000295109,2.5015,Moment (emu),7.70,YZGO_BperpC_7.7MG_2.5K_06242026.DAT
6.0931,1.20602,0.000333463,2.5018,Moment (emu),7.70,YZGO_BperpC_7.7MG_2.5K_06242026.DAT
6.10011,1.20675,0.000257919,2.5017,Moment (emu),7.70,YZGO_BperpC_7.7MG_2.5K_06242026.DAT
6.10609,1.2085,0.000292183,2.5016,Moment (emu),7.70,YZGO_BperpC_7.7MG_2.5K_06242026.DAT
6.11204,1.20864,0.000283283,2.5014,Moment (emu),7.70,YZGO_BperpC_7.7MG_2.5K_06242026.DAT
6.12012,1.20989,0.000278982,2.5013,Moment (emu),7.70,YZGO_BperpC_7.7MG_2.5K_06242026.DAT
6.12607,1.21089,0.000250315,2.5010,Moment (emu),7.70,YZGO_BperpC_7.7MG_2.5K_06242026.DAT
6.13273,1.21241,0.000291788,2.5006,Moment (emu),7.70,YZGO_BperpC_7.7MG_2.5K_06242026.DAT
6.14043,1.21327,0.00028844,2.5003,Moment (emu),7.70,YZGO_BperpC_7.7MG_2.5K_06242026.DAT
6.14849,1.21387,0.000278431,2.5001,Moment (emu),7.70,YZGO_BperpC_7.7MG_2.5K_06242026.DAT
6.15411,1.21524,0.00026147,2.5001,Moment (emu),7.70,YZGO_BperpC_7.7MG_2.5K_06242026.DAT
6.16078,1.216,0.000257883,2.5000,Moment (emu),7.70,YZGO_BperpC_7.7MG_2.5K_06242026.DAT
6.16817,1.21753,0.000292116,2.5000,Moment (emu),7.70,YZGO_BperpC_7.7MG_2.5K_06242026.DAT
6.17482,1.21801,0.000299479,2.5001,Moment (emu),7.70,YZGO_BperpC_7.7MG_2.5K_06242026.DAT
6.18218,1.21885,0.000259014,2.5001,Moment (emu),7.70,YZGO_BperpC_7.7MG_2.5K_06242026.DAT
6.19026,1.21993,0.00026109,2.5000,Moment (emu),7.70,YZGO_BperpC_7.7MG_2.5K_06242026.DAT
6.19622,1.2209,0.00027855,2.4999,Moment (emu),7.70,YZGO_BperpC_7.7MG_2.5K_06242026.DAT
6.20461,1.22183,0.000255951,2.4998,Moment (emu),7.70,YZGO_BperpC_7.7MG_2.5K_06242026.DAT
6.21158,1.22241,0.000286913,2.4997,Moment (emu),7.70,YZGO_BperpC_7.7MG_2.5K_06242026.DAT
6.21859,1.22487,0.000395214,2.4997,Moment (emu),7.70,YZGO_BperpC_7.7MG_2.5K_06242026.DAT
6.2242,1.2247,0.000259448,2.4998,Moment (emu),7.70,YZGO_BperpC_7.7MG_2.5K_06242026.DAT
