Repository: dpaj/YbZn2GaO5

# Data directory

## `data/neutron/CNCS_1d_scans/`

One-dimensional CNCS energy scans used for fitting and comparison. File names encode incident energy, temperature, field, and reciprocal-space position.

## `data/neutron/CNCS_2d_scans/`

Two-dimensional CNCS data products used for visual comparison to the fitted/preliminary model.

## `data/magnetization/`

Digitized magnetization-versus-field data.

Current file:

- `YZGO_MvB_black_curve_digitized_visible.csv`

## `data/cif/`

Crystallographic information file for YbZn2GaO5.

Current file:

- `ICSD_CollCode138765.cif`

File: data/magnetization/YZGO_MvH_2p5K_Bparc_vsm.csv (part 3 of 6)
B_T,M_muB_per_Yb,M_err_muB_per_Yb,T_sample_K,moment_column,mass_mg,source_file
6.21301,1.58703,9.04667e-05,2.5030,Moment (emu),4.81,YZGO_BparaC_4.81MG_2.5K_06242026.DAT
6.22037,1.58751,0.000102581,2.5061,Moment (emu),4.81,YZGO_BparaC_4.81MG_2.5K_06242026.DAT
6.22774,1.58812,0.000102223,2.5071,Moment (emu),4.81,YZGO_BparaC_4.81MG_2.5K_06242026.DAT
6.23512,1.58906,0.000104653,2.5064,Moment (emu),4.81,YZGO_BparaC_4.81MG_2.5K_06242026.DAT
6.24154,1.59001,0.000115244,2.5031,Moment (emu),4.81,YZGO_BparaC_4.81MG_2.5K_06242026.DAT
6.2493,1.59094,0.000131393,2.4990,Moment (emu),4.81,YZGO_BparaC_4.81MG_2.5K_06242026.DAT
6.2563,1.59205,8.77068e-05,2.4958,Moment (emu),4.81,YZGO_BparaC_4.81MG_2.5K_06242026.DAT
6.26365,1.59285,0.000113805,2.4936,Moment (emu),4.81,YZGO_BparaC_4.81MG_2.5K_06242026.DAT
6.2696,1.59356,7.91711e-05,2.4929,Moment (emu),4.81,YZGO_BparaC_4.81MG_2.5K_06242026.DAT
6.27908,1.59426,0.00011237,2.4929,Moment (emu),4.81,YZGO_BparaC_4.81MG_2.5K_06242026.DAT
6.28504,1.59477,0.000166111,2.4936,Moment (emu),4.81,YZGO_BparaC_4.81MG_2.5K_06242026.DAT
6.29064,1.59551,5.9235e-05,2.4956,Moment (emu),4.81,YZGO_BparaC_4.81MG_2.5K_06242026.DAT
6.29835,1.59601,0.000111748,2.4977,Moment (emu),4.81,YZGO_BparaC_4.81MG_2.5K_06242026.DAT
6.30462,1.59653,0.000101782,2.4995,Moment (emu),4.81,YZGO_BparaC_4.81MG_2.5K_06242026.DAT
6.31195,1.5971,0.00012286,2.5012,Moment (emu),4.81,YZGO_BparaC_4.81MG_2.5K_06242026.DAT
6.31791,1.59767,0.000149831,2.5019,Moment (emu),4.81,YZGO_BparaC_4.81MG_2.5K_06242026.DAT
6.32492,1.59832,0.000118255,2.5023,Moment (emu),4.81,YZGO_BparaC_4.81MG_2.5K_06242026.DAT
6.33264,1.59903,0.000142913,2.5025,Moment (emu),4.81,YZGO_BparaC_4.81MG_2.5K_06242026.DAT
6.34035,1.59963,8.4553e-05,2.5021,Moment (emu),4.81,YZGO_BparaC_4.81MG_2.5K_06242026.DAT
6.34667,1.60039,0.000102245,2.5018,Moment (emu),4.81,YZGO_BparaC_4.81MG_2.5K_06242026.DAT
6.35475,1.60113,0.000108099,2.5016,Moment (emu),4.81,YZGO_BparaC_4.81MG_2.5K_06242026.DAT
6.3607,1.60171,0.000120838,2.5014,Moment (emu),4.81,YZGO_BparaC_4.81MG_2.5K_06242026.DAT
6.36909,1.6024,7.78794e-05,2.5008,Moment (emu),4.81,YZGO_BparaC_4.81MG_2.5K_06242026.DAT
6.37505,1.60325,0.000152255,2.5005,Moment (emu),4.81,YZGO_BparaC_4.81MG_2.5K_06242026.DAT
6.38171,1.60373,0.000126992,2.5004,Moment (emu),4.81,YZGO_BparaC_4.81MG_2.5K_06242026.DAT
6.39049,1.60446,9.59945e-05,2.5002,Moment (emu),4.81,YZGO_BparaC_4.81MG_2.5K_06242026.DAT
6.39822,1.60503,0.000106867,2.5002,Moment (emu),4.81,YZGO_BparaC_4.81MG_2.5K_06242026.DAT
6.40314,1.60586,0.000140746,2.5002,Moment (emu),4.81,YZGO_BparaC_4.81MG_2.5K_06242026.DAT
6.40981,1.60634,0.000126361,2.5000,Moment (emu),4.81,YZGO_BparaC_4.81MG_2.5K_06242026.DAT
6.41646,1.60698,0.000102786,2.4999,Moment (emu),4.81,YZGO_BparaC_4.81MG_2.5K_06242026.DAT
6.42381,1.6077,0.000136036,2.4998,Moment (emu),4.81,YZGO_BparaC_4.81MG_2.5K_06242026.DAT
6.43046,1.60836,0.000113464,2.4998,Moment (emu),4.81,YZGO_BparaC_4.81MG_2.5K_06242026.DAT
6.43851,1.60896,7.86642e-05,2.5001,Moment (emu),4.81,YZGO_BparaC_4.81MG_2.5K_06242026.DAT
6.44553,1.60955,6.88324e-05,2.5003,Moment (emu),4.81,YZGO_BparaC_4.81MG_2.5K_06242026.DAT
6.45289,1.61009,0.000135128,2.5006,Moment (emu),4.81,YZGO_BparaC_4.81MG_2.5K_06242026.DAT
6.45956,1.61082,9.63857e-05,2.5007,Moment (emu),4.81,YZGO_BparaC_4.81MG_2.5K_06242026.DAT
6.46518,1.61143,9.82192e-05,2.5006,Moment (emu),4.81,YZGO_BparaC_4.81MG_2.5K_06242026.DAT
6.47252,1.61204,0.000119815,2.5004,Moment (emu),4.81,YZGO_BparaC_4.81MG_2.5K_06242026.DAT
6.47986,1.61269,6.7883e-05,2.5002,Moment (emu),4.81,YZGO_BparaC_4.81MG_2.5K_06242026.DAT
6.48687,1.61335,7.24032e-05,2.4999,Moment (emu),4.81,YZGO_BparaC_4.81MG_2.5K_06242026.DAT
6.49492,1.61392,0.000123895,2.4998,Moment (emu),4.81,YZGO_BparaC_4.81MG_2.5K_06242026.DAT
6.50334,1.6145,0.000114767,2.4995,Moment (emu),4.81,YZGO_BparaC_4.81MG_2.5K_06242026.DAT
6.5107,1.61504,0.000120544,2.4993,Moment (emu),4.81,YZGO_BparaC_4.81MG_2.5K_06242026.DAT
6.5156,1.61593,0.000106754,2.4995,Moment (emu),4.81,YZGO_BparaC_4.81MG_2.5K_06242026.DAT
6.5212,1.6164,9.91284e-05,2.4995,Moment (emu),4.81,YZGO_BparaC_4.81MG_2.5K_06242026.DAT
6.5282,1.61702,0.000121227,2.4996,Moment (emu),4.81,YZGO_BparaC_4.81MG_2.5K_06242026.DAT
6.53591,1.61766,0.000131888,2.4998,Moment (emu),4.81,YZGO_BparaC_4.81MG_2.5K_06242026.DAT
6.54433,1.61828,3.00433e-05,2.5000,Moment (emu),4.81,YZGO_BparaC_4.81MG_2.5K_06242026.DAT
6.5503,1.6188,0.000111533,2.5003,Moment (emu),4.81,YZGO_BparaC_4.81MG_2.5K_06242026.DAT
6.55662,1.6194,0.000144149,2.5007,Moment (emu),4.81,YZGO_BparaC_4.81MG_2.5K_06242026.DAT
6.56363,1.6201,0.000122976,2.5006,Moment (emu),4.81,YZGO_BparaC_4.81MG_2.5K_06242026.DAT
6.57028,1.62056,0.000149291,2.5006,Moment (emu),4.81,YZGO_BparaC_4.81MG_2.5K_06242026.DAT
6.57763,1.62126,0.000143861,2.5007,Moment (emu),4.81,YZGO_BparaC_4.81MG_2.5K_06242026.DAT
6.58571,1.62189,0.000100857,2.5002,Moment (emu),4.81,YZGO_BparaC_4.81MG_2.5K_06242026.DAT
6.59236,1.62276,6.36831e-05,2.4961,Moment (emu),4.81,YZGO_BparaC_4.81MG_2.5K_06242026.DAT
6.60005,1.6234,8.64814e-05,2.4945,Moment (emu),4.81,YZGO_BparaC_4.81MG_2.5K_06242026.DAT
6.60601,1.62405,0.000130864,2.4952,Moment (emu),4.81,YZGO_BparaC_4.81MG_2.5K_06242026.DAT
6.61408,1.62435,0.000125017,2.4975,Moment (emu),4.81,YZGO_BparaC_4.81MG_2.5K_06242026.DAT
6.62109,1.6248,0.000128755,2.4997,Moment (emu),4.81,YZGO_BparaC_4.81MG_2.5K_06242026.DAT
6.62669,1.62543,8.58595e-05,2.5022,Moment (emu),4.81,YZGO_BparaC_4.81MG_2.5K_06242026.DAT
6.6337,1.62576,0.000118133,2.5043,Moment (emu),4.81,YZGO_BparaC_4.81MG_2.5K_06242026.DAT
6.64142,1.62617,0.000102211,2.5052,Moment (emu),4.81,YZGO_BparaC_4.81MG_2.5K_06242026.DAT
6.64809,1.62687,0.000101857,2.5052,Moment (emu),4.81,YZGO_BparaC_4.81MG_2.5K_06242026.DAT
6.65438,1.62751,6.8729e-05,2.5045,Moment (emu),4.81,YZGO_BparaC_4.81MG_2.5K_06242026.DAT
6.66139,1.62808,0.000117943,2.5035,Moment (emu),4.81,YZGO_BparaC_4.81MG_2.5K_06242026.DAT
6.66841,1.62874,0.0001043,2.5026,Moment (emu),4.81,YZGO_BparaC_4.81MG_2.5K_06242026.DAT
6.67614,1.62946,0.00012605,2.5013,Moment (emu),4.81,YZGO_BparaC_4.81MG_2.5K_06242026.DAT
6.68386,1.62998,0.000119831,2.5002,Moment (emu),4.81,YZGO_BparaC_4.81MG_2.5K_06242026.DAT
6.69055,1.63059,8.06829e-05,2.4993,Moment (emu),4.81,YZGO_BparaC_4.81MG_2.5K_06242026.DAT
6.69685,1.63128,0.000113624,2.4986,Moment (emu),4.81,YZGO_BparaC_4.81MG_2.5K_06242026.DAT
6.70383,1.63186,7.94158e-05,2.4985,Moment (emu),4.81,YZGO_BparaC_4.81MG_2.5K_06242026.DAT
6.71188,1.63242,0.00012008,2.4985,Moment (emu),4.81,YZGO_BparaC_4.81MG_2.5K_06242026.DAT
6.71854,1.63293,0.000120349,2.4987,Moment (emu),4.81,YZGO_BparaC_4.81MG_2.5K_06242026.DAT
6.72592,1.63354,0.000147068,2.4992,Moment (emu),4.81,YZGO_BparaC_4.81MG_2.5K_06242026.DAT
6.73295,1.63405,0.000156424,2.4995,Moment (emu),4.81,YZGO_BparaC_4.81MG_2.5K_06242026.DAT
6.7389,1.63454,8.13031e-05,2.4999,Moment (emu),4.81,YZGO_BparaC_4.81MG_2.5K_06242026.DAT
6.74625,1.63505,0.000102846,2.5002,Moment (emu),4.81,YZGO_BparaC_4.81MG_2.5K_06242026.DAT
6.7529,1.63562,0.000125099,2.5001,Moment (emu),4.81,YZGO_BparaC_4.81MG_2.5K_06242026.DAT
6.76061,1.63627,0.000111364,2.5000,Moment (emu),4.81,YZGO_BparaC_4.81MG_2.5K_06242026.DAT
6.76691,1.6367,7.83984e-05,2.4999,Moment (emu),4.81,YZGO_BparaC_4.81MG_2.5K_06242026.DAT
6.77497,1.63731,0.000111425,2.5000,Moment (emu),4.81,YZGO_BparaC_4.81MG_2.5K_06242026.DAT
6.78092,1.63789,0.000134529,2.5002,Moment (emu),4.81,YZGO_BparaC_4.81MG_2.5K_06242026.DAT
6.78864,1.63834,8.00488e-05,2.5002,Moment (emu),4.81,YZGO_BparaC_4.81MG_2.5K_06242026.DAT
6.79493,1.6391,8.55903e-05,2.5002,Moment (emu),4.81,YZGO_BparaC_4.81MG_2.5K_06242026.DAT
6.80262,1.63943,9.60737e-05,2.5001,Moment (emu),4.81,YZGO_BparaC_4.81MG_2.5K_06242026.DAT
6.80929,1.64018,0.000130866,2.4999,Moment (emu),4.81,YZGO_BparaC_4.81MG_2.5K_06242026.DAT
6.81594,1.64055,0.000123734,2.4998,Moment (emu),4.81,YZGO_BparaC_4.81MG_2.5K_06242026.DAT
6.82261,1.64124,0.000121337,2.4998,Moment (emu),4.81,YZGO_BparaC_4.81MG_2.5K_06242026.DAT
6.82965,1.6416,0.000131156,2.5000,Moment (emu),4.81,YZGO_BparaC_4.81MG_2.5K_06242026.DAT
6.83876,1.64224,0.000103785,2.5001,Moment (emu),4.81,YZGO_BparaC_4.81MG_2.5K_06242026.DAT
6.84644,1.64266,0.000134145,2.5003,Moment (emu),4.81,YZGO_BparaC_4.81MG_2.5K_06242026.DAT
6.8517,1.64324,0.000107892,2.5003,Moment (emu),4.81,YZGO_BparaC_4.81MG_2.5K_06242026.DAT
6.85907,1.64373,0.000108052,2.5003,Moment (emu),4.81,YZGO_BparaC_4.81MG_2.5K_06242026.DAT
6.86572,1.6443,0.000103313,2.5002,Moment (emu),4.81,YZGO_BparaC_4.81MG_2.5K_06242026.DAT
6.87204,1.64476,9.95041e-05,2.5002,Moment (emu),4.81,YZGO_BparaC_4.81MG_2.5K_06242026.DAT
6.87974,1.64524,8.89485e-05,2.5003,Moment (emu),4.81,YZGO_BparaC_4.81MG_2.5K_06242026.DAT
6.88569,1.64594,0.000139865,2.5001,Moment (emu),4.81,YZGO_BparaC_4.81MG_2.5K_06242026.DAT
6.89375,1.64638,0.000111364,2.4999,Moment (emu),4.81,YZGO_BparaC_4.81MG_2.5K_06242026.DAT
6.89972,1.64698,0.000106767,2.5000,Moment (emu),4.81,YZGO_BparaC_4.81MG_2.5K_06242026.DAT
6.90709,1.64743,9.15586e-05,2.5000,Moment (emu),4.81,YZGO_BparaC_4.81MG_2.5K_06242026.DAT
6.91408,1.64797,0.000140631,2.5002,Moment (emu),4.81,YZGO_BparaC_4.81MG_2.5K_06242026.DAT
6.92108,1.64865,0.00013204,2.5003,Moment (emu),4.81,YZGO_BparaC_4.81MG_2.5K_06242026.DAT
6.92811,1.64906,0.000139078,2.5001,Moment (emu),4.81,YZGO_BparaC_4.81MG_2.5K_06242026.DAT
6.93477,1.64944,0.000123483,2.4999,Moment (emu),4.81,YZGO_BparaC_4.81MG_2.5K_06242026.DAT
6.94249,1.65014,0.00012586,2.4998,Moment (emu),4.81,YZGO_BparaC_4.81MG_2.5K_06242026.DAT
6.94982,1.6506,0.000105208,2.4998,Moment (emu),4.81,YZGO_BparaC_4.81MG_2.5K_06242026.DAT
6.95716,1.65117,0.000117972,2.4999,Moment (emu),4.81,YZGO_BparaC_4.81MG_2.5K_06242026.DAT
6.96277,1.65141,0.000132533,2.5011,Moment (emu),4.81,YZGO_BparaC_4.81MG_2.5K_06242026.DAT
6.96979,1.65181,0.000114271,2.5039,Moment (emu),4.81,YZGO_BparaC_4.81MG_2.5K_06242026.DAT
6.97785,1.65216,8.19168e-05,2.5058,Moment (emu),4.81,YZGO_BparaC_4.81MG_2.5K_06242026.DAT
6.9838,1.65278,0.00010204,2.5050,Moment (emu),4.81,YZGO_BparaC_4.81MG_2.5K_06242026.DAT
6.9908,1.6534,0.000133017,2.5030,Moment (emu),4.81,YZGO_BparaC_4.81MG_2.5K_06242026.DAT
6.99782,1.65404,0.000110273,2.5004,Moment (emu),4.81,YZGO_BparaC_4.81MG_2.5K_06242026.DAT
7.02096,1.6554,0.000162166,2.4951,Moment (emu),4.81,YZGO_BparaC_4.81MG_2.5K_06242026.DAT
7.022,1.6559,0.00016453,2.4951,Moment (emu),4.81,YZGO_BparaC_4.81MG_2.5K_06242026.DAT
7.0255,1.65639,0.000167604,2.4953,Moment (emu),4.81,YZGO_BparaC_4.81MG_2.5K_06242026.DAT
7.03288,1.65679,0.000170161,2.4958,Moment (emu),4.81,YZGO_BparaC_4.81MG_2.5K_06242026.DAT
7.03989,1.6574,0.000147525,2.4970,Moment (emu),4.81,YZGO_BparaC_4.81MG_2.5K_06242026.DAT
7.04692,1.6577,0.000119628,2.4979,Moment (emu),4.81,YZGO_BparaC_4.81MG_2.5K_06242026.DAT
7.05391,1.65839,0.000121846,2.4991,Moment (emu),4.81,YZGO_BparaC_4.81MG_2.5K_06242026.DAT
7.06231,1.65858,0.000183538,2.5006,Moment (emu),4.81,YZGO_BparaC_4.81MG_2.5K_06242026.DAT
7.06932,1.6591,0.000134894,2.5016,Moment (emu),4.81,YZGO_BparaC_4.81MG_2.5K_06242026.DAT
7.07494,1.65957,0.000185989,2.5014,Moment (emu),4.81,YZGO_BparaC_4.81MG_2.5K_06242026.DAT
7.08301,1.65997,0.000165527,2.5015,Moment (emu),4.81,YZGO_BparaC_4.81MG_2.5K_06242026.DAT
7.08967,1.66049,0.000196816,2.5016,Moment (emu),4.81,YZGO_BparaC_4.81MG_2.5K_06242026.DAT
7.09598,1.66099,0.000189393,2.5013,Moment (emu),4.81,YZGO_BparaC_4.81MG_2.5K_06242026.DAT
7.10335,1.6615,0.000190396,2.5008,Moment (emu),4.81,YZGO_BparaC_4.81MG_2.5K_06242026.DAT
7.10967,1.66176,0.000152836,2.5006,Moment (emu),4.81,YZGO_BparaC_4.81MG_2.5K_06242026.DAT
7.11703,1.66239,0.000154926,2.5004,Moment (emu),4.81,YZGO_BparaC_4.81MG_2.5K_06242026.DAT
7.12369,1.66298,0.000142587,2.5004,Moment (emu),4.81,YZGO_BparaC_4.81MG_2.5K_06242026.DAT
7.13104,1.66336,0.000116224,2.5003,Moment (emu),4.81,YZGO_BparaC_4.81MG_2.5K_06242026.DAT
7.13911,1.6638,0.000181847,2.5001,Moment (emu),4.81,YZGO_BparaC_4.81MG_2.5K_06242026.DAT
7.14575,1.66452,0.000167359,2.5004,Moment (emu),4.81,YZGO_BparaC_4.81MG_2.5K_06242026.DAT
7.15172,1.66475,0.000118662,2.5003,Moment (emu),4.81,YZGO_BparaC_4.81MG_2.5K_06242026.DAT
7.15871,1.66533,0.000139089,2.5001,Moment (emu),4.81,YZGO_BparaC_4.81MG_2.5K_06242026.DAT
7.16604,1.66578,0.000155313,2.5001,Moment (emu),4.81,YZGO_BparaC_4.81MG_2.5K_06242026.DAT
7.17621,1.66604,0.000194418,2.5003,Moment (emu),4.81,YZGO_BparaC_4.81MG_2.5K_06242026.DAT
7.18323,1.66658,0.000141614,2.5004,Moment (emu),4.81,YZGO_BparaC_4.81MG_2.5K_06242026.DAT
7.18813,1.66704,0.000179244,2.5003,Moment (emu),4.81,YZGO_BparaC_4.81MG_2.5K_06242026.DAT
7.19374,1.6674,0.000151826,2.5001,Moment (emu),4.81,YZGO_BparaC_4.81MG_2.5K_06242026.DAT
7.20215,1.66781,0.000175057,2.4998,Moment (emu),4.81,YZGO_BparaC_4.81MG_2.5K_06242026.DAT
7.20844,1.66834,0.000141444,2.4999,Moment (emu),4.81,YZGO_BparaC_4.81MG_2.5K_06242026.DAT
7.2151,1.66889,0.000139545,2.4997,Moment (emu),4.81,YZGO_BparaC_4.81MG_2.5K_06242026.DAT
7.22247,1.66934,0.000200313,2.4997,Moment (emu),4.81,YZGO_BparaC_4.81MG_2.5K_06242026.DAT
7.23019,1.66978,0.000151679,2.4998,Moment (emu),4.81,YZGO_BparaC_4.81MG_2.5K_06242026.DAT
7.23686,1.67036,0.000187313,2.4998,Moment (emu),4.81,YZGO_BparaC_4.81MG_2.5K_06242026.DAT
7.24459,1.67049,0.000175634,2.5000,Moment (emu),4.81,YZGO_BparaC_4.81MG_2.5K_06242026.DAT
7.25128,1.67107,0.000172455,2.5001,Moment (emu),4.81,YZGO_BparaC_4.81MG_2.5K_06242026.DAT
7.25724,1.67151,0.000183026,2.5001,Moment (emu),4.81,YZGO_BparaC_4.81MG_2.5K_06242026.DAT
7.26492,1.67194,0.000188814,2.5000,Moment (emu),4.81,YZGO_BparaC_4.81MG_2.5K_06242026.DAT
7.27085,1.67234,0.000146169,2.5000,Moment (emu),4.81,YZGO_BparaC_4.81MG_2.5K_06242026.DAT
7.27786,1.67283,0.000155724,2.5000,Moment (emu),4.81,YZGO_BparaC_4.81MG_2.5K_06242026.DAT
7.28664,1.67314,0.000172306,2.5001,Moment (emu),4.81,YZGO_BparaC_4.81MG_2.5K_06242026.DAT
7.29438,1.67363,0.000142753,2.5002,Moment (emu),4.81,YZGO_BparaC_4.81MG_2.5K_06242026.DAT
7.29891,1.67409,0.000166917,2.5002,Moment (emu),4.81,YZGO_BparaC_4.81MG_2.5K_06242026.DAT
7.30589,1.67448,0.00019695,2.5001,Moment (emu),4.81,YZGO_BparaC_4.81MG_2.5K_06242026.DAT
7.31323,1.67482,0.000136518,2.5003,Moment (emu),4.81,YZGO_BparaC_4.81MG_2.5K_06242026.DAT
7.32094,1.67549,0.000190341,2.5006,Moment (emu),4.81,YZGO_BparaC_4.81MG_2.5K_06242026.DAT
7.32688,1.67573,0.000164197,2.5006,Moment (emu),4.81,YZGO_BparaC_4.81MG_2.5K_06242026.DAT
7.33389,1.67627,0.000152275,2.5004,Moment (emu),4.81,YZGO_BparaC_4.81MG_2.5K_06242026.DAT
7.34092,1.67686,0.000172426,2.4986,Moment (emu),4.81,YZGO_BparaC_4.81MG_2.5K_06242026.DAT
7.34794,1.67721,0.000145058,2.4957,Moment (emu),4.81,YZGO_BparaC_4.81MG_2.5K_06242026.DAT
7.35495,1.67779,0.000184093,2.4945,Moment (emu),4.81,YZGO_BparaC_4.81MG_2.5K_06242026.DAT
7.36299,1.67804,0.000180909,2.4961,Moment (emu),4.81,YZGO_BparaC_4.81MG_2.5K_06242026.DAT
7.36898,1.67842,0.000179852,2.4978,Moment (emu),4.81,YZGO_BparaC_4.81MG_2.5K_06242026.DAT
7.37638,1.67875,0.000182793,2.5003,Moment (emu),4.81,YZGO_BparaC_4.81MG_2.5K_06242026.DAT
7.38339,1.67907,0.000177023,2.5027,Moment (emu),4.81,YZGO_BparaC_4.81MG_2.5K_06242026.DAT
7.39181,1.67933,0.00014195,2.5051,Moment (emu),4.81,YZGO_BparaC_4.81MG_2.5K_06242026.DAT
7.39953,1.67985,0.000185477,2.5053,Moment (emu),4.81,YZGO_BparaC_4.81MG_2.5K_06242026.DAT
7.40723,1.68007,0.000170677,2.5053,Moment (emu),4.81,YZGO_BparaC_4.81MG_2.5K_06242026.DAT
7.41214,1.68065,0.000142051,2.5041,Moment (emu),4.81,YZGO_BparaC_4.81MG_2.5K_06242026.DAT
7.41812,1.68137,0.000199537,2.5033,Moment (emu),4.81,YZGO_BparaC_4.81MG_2.5K_06242026.DAT
7.42514,1.68155,0.000189876,2.5021,Moment (emu),4.81,YZGO_BparaC_4.81MG_2.5K_06242026.DAT
7.43216,1.68216,0.000199799,2.5010,Moment (emu),4.81,YZGO_BparaC_4.81MG_2.5K_06242026.DAT
7.43952,1.68233,0.000158141,2.5000,Moment (emu),4.81,YZGO_BparaC_4.81MG_2.5K_06242026.DAT
7.44754,1.68297,0.000128707,2.4992,Moment (emu),4.81,YZGO_BparaC_4.81MG_2.5K_06242026.DAT
7.45383,1.68337,0.000184014,2.4988,Moment (emu),4.81,YZGO_BparaC_4.81MG_2.5K_06242026.DAT
7.46049,1.68377,0.000178914,2.4987,Moment (emu),4.81,YZGO_BparaC_4.81MG_2.5K_06242026.DAT
7.46786,1.684,0.000164309,2.4987,Moment (emu),4.81,YZGO_BparaC_4.81MG_2.5K_06242026.DAT
7.47452,1.6844,0.000160475,2.4989,Moment (emu),4.81,YZGO_BparaC_4.81MG_2.5K_06242026.DAT
7.48222,1.68503,0.000173773,2.4990,Moment (emu),4.81,YZGO_BparaC_4.81MG_2.5K_06242026.DAT
7.48818,1.68536,0.000162728,2.4993,Moment (emu),4.81,YZGO_BparaC_4.81MG_2.5K_06242026.DAT
7.49554,1.68567,0.000153015,2.4995,Moment (emu),4.81,YZGO_BparaC_4.81MG_2.5K_06242026.DAT
7.50258,1.68614,0.000162255,2.4996,Moment (emu),4.81,YZGO_BparaC_4.81MG_2.5K_06242026.DAT
7.51172,1.68655,0.000150799,2.4999,Moment (emu),4.81,YZGO_BparaC_4.81MG_2.5K_06242026.DAT
7.51804,1.68692,0.000127309,2.5001,Moment (emu),4.81,YZGO_BparaC_4.81MG_2.5K_06242026.DAT
7.52434,1.68742,0.00019963,2.4998,Moment (emu),4.81,YZGO_BparaC_4.81MG_2.5K_06242026.DAT
7.53097,1.68778,0.000171756,2.4997,Moment (emu),4.81,YZGO_BparaC_4.81MG_2.5K_06242026.DAT
7.53904,1.68802,0.000148937,2.4999,Moment (emu),4.81,YZGO_BparaC_4.81MG_2.5K_06242026.DAT
7.54534,1.68846,0.00020217,2.5000,Moment (emu),4.81,YZGO_BparaC_4.81MG_2.5K_06242026.DAT
7.55269,1.68874,0.000131489,2.5001,Moment (emu),4.81,YZGO_BparaC_4.81MG_2.5K_06242026.DAT
7.559,1.68927,0.000188766,2.5000,Moment (emu),4.81,YZGO_BparaC_4.81MG_2.5K_06242026.DAT
7.56672,1.68954,0.00015427,2.5002,Moment (emu),4.81,YZGO_BparaC_4.81MG_2.5K_06242026.DAT
7.57342,1.68993,0.000124631,2.5003,Moment (emu),4.81,YZGO_BparaC_4.81MG_2.5K_06242026.DAT
7.57904,1.69028,0.000180074,2.5002,Moment (emu),4.81,YZGO_BparaC_4.81MG_2.5K_06242026.DAT
7.58674,1.6907,0.000172104,2.5002,Moment (emu),4.81,YZGO_BparaC_4.81MG_2.5K_06242026.DAT
7.5937,1.69118,0.000166246,2.5000,Moment (emu),4.81,YZGO_BparaC_4.81MG_2.5K_06242026.DAT
7.60107,1.69145,0.000177221,2.5001,Moment (emu),4.81,YZGO_BparaC_4.81MG_2.5K_06242026.DAT
7.60738,1.69175,0.000190848,2.5002,Moment (emu),4.81,YZGO_BparaC_4.81MG_2.5K_06242026.DAT
7.61545,1.69217,0.000181133,2.5006,Moment (emu),4.81,YZGO_BparaC_4.81MG_2.5K_06242026.DAT
7.62243,1.69257,0.000180887,2.5003,Moment (emu),4.81,YZGO_BparaC_4.81MG_2.5K_06242026.DAT
7.6308,1.69294,0.000124956,2.5000,Moment (emu),4.81,YZGO_BparaC_4.81MG_2.5K_06242026.DAT
7.63606,1.6933,0.000160681,2.4998,Moment (emu),4.81,YZGO_BparaC_4.81MG_2.5K_06242026.DAT
7.64237,1.69372,0.000131344,2.4998,Moment (emu),4.81,YZGO_BparaC_4.81MG_2.5K_06242026.DAT
7.64904,1.69403,0.000151565,2.4999,Moment (emu),4.81,YZGO_BparaC_4.81MG_2.5K_06242026.DAT
7.65711,1.69448,0.000158552,2.5000,Moment (emu),4.81,YZGO_BparaC_4.81MG_2.5K_06242026.DAT
7.66413,1.69489,0.000118101,2.5000,Moment (emu),4.81,YZGO_BparaC_4.81MG_2.5K_06242026.DAT
7.67045,1.69531,0.000186164,2.5002,Moment (emu),4.81,YZGO_BparaC_4.81MG_2.5K_06242026.DAT
7.67819,1.69555,0.000138424,2.5004,Moment (emu),4.81,YZGO_BparaC_4.81MG_2.5K_06242026.DAT
7.68452,1.69597,0.000172504,2.5004,Moment (emu),4.81,YZGO_BparaC_4.81MG_2.5K_06242026.DAT
7.69222,1.69625,0.000104855,2.5002,Moment (emu),4.81,YZGO_BparaC_4.81MG_2.5K_06242026.DAT
7.69853,1.69667,0.000200665,2.4999,Moment (emu),4.81,YZGO_BparaC_4.81MG_2.5K_06242026.DAT
7.70728,1.69686,0.000155075,2.4997,Moment (emu),4.81,YZGO_BparaC_4.81MG_2.5K_06242026.DAT
7.7129,1.69727,0.00011573,2.5003,Moment (emu),4.81,YZGO_BparaC_4.81MG_2.5K_06242026.DAT
7.72062,1.69767,0.000143049,2.5019,Moment (emu),4.81,YZGO_BparaC_4.81MG_2.5K_06242026.DAT
7.72762,1.6979,0.000147436,2.5050,Moment (emu),4.81,YZGO_BparaC_4.81MG_2.5K_06242026.DAT
7.73566,1.69828,0.00015697,2.5050,Moment (emu),4.81,YZGO_BparaC_4.81MG_2.5K_06242026.DAT
7.74229,1.69873,0.000136697,2.5036,Moment (emu),4.81,YZGO_BparaC_4.81MG_2.5K_06242026.DAT
7.74758,1.69907,0.00017565,2.5013,Moment (emu),4.81,YZGO_BparaC_4.81MG_2.5K_06242026.DAT
7.75565,1.69956,0.000123092,2.4990,Moment (emu),4.81,YZGO_BparaC_4.81MG_2.5K_06242026.DAT
7.76159,1.70012,0.00016407,2.4972,Moment (emu),4.81,YZGO_BparaC_4.81MG_2.5K_06242026.DAT
7.76927,1.70046,0.000140217,2.4958,Moment (emu),4.81,YZGO_BparaC_4.81MG_2.5K_06242026.DAT
7.77526,1.70072,0.000163111,2.4954,Moment (emu),4.81,YZGO_BparaC_4.81MG_2.5K_06242026.DAT
7.78229,1.70121,0.000157202,2.4954,Moment (emu),4.81,YZGO_BparaC_4.81MG_2.5K_06242026.DAT
7.78999,1.7013,0.000158658,2.4967,Moment (emu),4.81,YZGO_BparaC_4.81MG_2.5K_06242026.DAT
7.79733,1.70176,0.000158134,2.4974,Moment (emu),4.81,YZGO_BparaC_4.81MG_2.5K_06242026.DAT
7.8047,1.70209,0.000141524,2.4994,Moment (emu),4.81,YZGO_BparaC_4.81MG_2.5K_06242026.DAT
7.81171,1.70245,0.00015642,2.5002,Moment (emu),4.81,YZGO_BparaC_4.81MG_2.5K_06242026.DAT
7.81876,1.70274,0.000164859,2.5006,Moment (emu),4.81,YZGO_BparaC_4.81MG_2.5K_06242026.DAT
7.82473,1.70299,8.28218e-05,2.5008,Moment (emu),4.81,YZGO_BparaC_4.81MG_2.5K_06242026.DAT
7.83138,1.70336,0.000133905,2.5008,Moment (emu),4.81,YZGO_BparaC_4.81MG_2.5K_06242026.DAT
7.83839,1.70373,0.000151503,2.5007,Moment (emu),4.81,YZGO_BparaC_4.81MG_2.5K_06242026.DAT
7.84786,1.70404,0.000138239,2.5006,Moment (emu),4.81,YZGO_BparaC_4.81MG_2.5K_06242026.DAT
7.85522,1.70439,0.000146069,2.5006,Moment (emu),4.81,YZGO_BparaC_4.81MG_2.5K_06242026.DAT
7.86118,1.70472,0.00012176,2.5008,Moment (emu),4.81,YZGO_BparaC_4.81MG_2.5K_06242026.DAT
7.86677,1.70515,0.000159586,2.5008,Moment (emu),4.81,YZGO_BparaC_4.81MG_2.5K_06242026.DAT
7.8734,1.70544,0.000112022,2.5007,Moment (emu),4.81,YZGO_BparaC_4.81MG_2.5K_06242026.DAT
7.88041,1.70585,0.000175496,2.5006,Moment (emu),4.81,YZGO_BparaC_4.81MG_2.5K_06242026.DAT
7.88846,1.70598,0.000183712,2.5003,Moment (emu),4.81,YZGO_BparaC_4.81MG_2.5K_06242026.DAT
7.89442,1.70639,0.000186134,2.5001,Moment (emu),4.81,YZGO_BparaC_4.81MG_2.5K_06242026.DAT
7.90249,1.70676,0.00017001,2.5002,Moment (emu),4.81,YZGO_BparaC_4.81MG_2.5K_06242026.DAT
7.90844,1.70708,0.000133774,2.5002,Moment (emu),4.81,YZGO_BparaC_4.81MG_2.5K_06242026.DAT
7.91545,1.70736,9.16148e-05,2.5003,Moment (emu),4.81,YZGO_BparaC_4.81MG_2.5K_06242026.DAT
7.92246,1.70779,0.000161985,2.5004,Moment (emu),4.81,YZGO_BparaC_4.81MG_2.5K_06242026.DAT
7.93123,1.70817,0.000204482,2.5004,Moment (emu),4.81,YZGO_BparaC_4.81MG_2.5K_06242026.DAT
7.93722,1.70842,0.000171705,2.5003,Moment (emu),4.81,YZGO_BparaC_4.81MG_2.5K_06242026.DAT
7.94496,1.70884,0.000149032,2.5003,Moment (emu),4.81,YZGO_BparaC_4.81MG_2.5K_06242026.DAT
7.95094,1.70911,0.000120136,2.5004,Moment (emu),4.81,YZGO_BparaC_4.81MG_2.5K_06242026.DAT
7.95832,1.70936,0.000172498,2.5006,Moment (emu),4.81,YZGO_BparaC_4.81MG_2.5K_06242026.DAT
7.96641,1.70969,0.000179413,2.5006,Moment (emu),4.81,YZGO_BparaC_4.81MG_2.5K_06242026.DAT
7.97162,1.7101,0.000139432,2.5005,Moment (emu),4.81,YZGO_BparaC_4.81MG_2.5K_06242026.DAT
7.97858,1.71042,0.000187513,2.5002,Moment (emu),4.81,YZGO_BparaC_4.81MG_2.5K_06242026.DAT
7.9856,1.71077,0.000133127,2.4999,Moment (emu),4.81,YZGO_BparaC_4.81MG_2.5K_06242026.DAT
7.99298,1.7112,0.000141262,2.4997,Moment (emu),4.81,YZGO_BparaC_4.81MG_2.5K_06242026.DAT
7.99997,1.71139,0.000158556,2.4997,Moment (emu),4.81,YZGO_BparaC_4.81MG_2.5K_06242026.DAT
8.00733,1.71168,0.000190541,2.4998,Moment (emu),4.81,YZGO_BparaC_4.81MG_2.5K_06242026.DAT
8.01364,1.71184,0.000154644,2.4999,Moment (emu),4.81,YZGO_BparaC_4.81MG_2.5K_06242026.DAT
8.02066,1.71221,0.000101553,2.4999,Moment (emu),4.81,YZGO_BparaC_4.81MG_2.5K_06242026.DAT
8.02838,1.71264,0.000141238,2.5001,Moment (emu),4.81,YZGO_BparaC_4.81MG_2.5K_06242026.DAT
8.0354,1.71288,0.000128428,2.5003,Moment (emu),4.81,YZGO_BparaC_4.81MG_2.5K_06242026.DAT
8.04308,1.71312,0.000120467,2.5002,Moment (emu),4.81,YZGO_BparaC_4.81MG_2.5K_06242026.DAT
8.04937,1.71355,0.000199457,2.5001,Moment (emu),4.81,YZGO_BparaC_4.81MG_2.5K_06242026.DAT
8.05602,1.71376,0.000132467,2.5002,Moment (emu),4.81,YZGO_BparaC_4.81MG_2.5K_06242026.DAT
8.06408,1.7141,0.000146589,2.5001,Moment (emu),4.81,YZGO_BparaC_4.81MG_2.5K_06242026.DAT
8.06935,1.71442,0.000175224,2.5000,Moment (emu),4.81,YZGO_BparaC_4.81MG_2.5K_06242026.DAT
8.07672,1.71463,0.000121583,2.5000,Moment (emu),4.81,YZGO_BparaC_4.81MG_2.5K_06242026.DAT
8.08373,1.71518,0.00012555,2.5000,Moment (emu),4.81,YZGO_BparaC_4.81MG_2.5K_06242026.DAT
8.09074,1.71544,0.000136437,2.4992,Moment (emu),4.81,YZGO_BparaC_4.81MG_2.5K_06242026.DAT
8.09777,1.71584,0.000126226,2.4970,Moment (emu),4.81,YZGO_BparaC_4.81MG_2.5K_06242026.DAT
8.10587,1.71628,0.000193106,2.4948,Moment (emu),4.81,YZGO_BparaC_4.81MG_2.5K_06242026.DAT
8.11148,1.7165,0.00015105,2.4945,Moment (emu),4.81,YZGO_BparaC_4.81MG_2.5K_06242026.DAT
8.11985,1.71679,0.000180746,2.4971,Moment (emu),4.81,YZGO_BparaC_4.81MG_2.5K_06242026.DAT
8.12577,1.71692,0.000115918,2.4999,Moment (emu),4.81,YZGO_BparaC_4.81MG_2.5K_06242026.DAT
8.13277,1.71714,0.000165539,2.5023,Moment (emu),4.81,YZGO_BparaC_4.81MG_2.5K_06242026.DAT
8.14048,1.71744,0.000167203,2.5043,Moment (emu),4.81,YZGO_BparaC_4.81MG_2.5K_06242026.DAT
8.1468,1.71773,0.000147193,2.5054,Moment (emu),4.81,YZGO_BparaC_4.81MG_2.5K_06242026.DAT
8.15449,1.71798,0.000150154,2.5058,Moment (emu),4.81,YZGO_BparaC_4.81MG_2.5K_06242026.DAT
8.1608,1.71833,0.000185689,2.5049,Moment (emu),4.81,YZGO_BparaC_4.81MG_2.5K_06242026.DAT
8.16852,1.71871,0.000142786,2.5038,Moment (emu),4.81,YZGO_BparaC_4.81MG_2.5K_06242026.DAT
8.17448,1.71892,0.000159677,2.5025,Moment (emu),4.81,YZGO_BparaC_4.81MG_2.5K_06242026.DAT
8.18184,1.71915,0.00019052,2.5013,Moment (emu),4.81,YZGO_BparaC_4.81MG_2.5K_06242026.DAT
8.18884,1.71949,0.000197274,2.5002,Moment (emu),4.81,YZGO_BparaC_4.81MG_2.5K_06242026.DAT
8.1969,1.71963,0.000115989,2.4993,Moment (emu),4.81,YZGO_BparaC_4.81MG_2.5K_06242026.DAT
8.20286,1.71996,0.000161059,2.4989,Moment (emu),4.81,YZGO_BparaC_4.81MG_2.5K_06242026.DAT
8.20953,1.72035,0.000173704,2.4986,Moment (emu),4.81,YZGO_BparaC_4.81MG_2.5K_06242026.DAT
8.21655,1.72055,0.000166245,2.4985,Moment (emu),4.81,YZGO_BparaC_4.81MG_2.5K_06242026.DAT
8.22391,1.72076,0.00017019,2.4986,Moment (emu),4.81,YZGO_BparaC_4.81MG_2.5K_06242026.DAT
8.23092,1.72123,0.000105062,2.4988,Moment (emu),4.81,YZGO_BparaC_4.81MG_2.5K_06242026.DAT
8.239,1.72145,0.000165472,2.4995,Moment (emu),4.81,YZGO_BparaC_4.81MG_2.5K_06242026.DAT
8.24531,1.72185,0.000183519,2.4998,Moment (emu),4.81,YZGO_BparaC_4.81MG_2.5K_06242026.DAT
8.25336,1.7221,0.000189614,2.4999,Moment (emu),4.81,YZGO_BparaC_4.81MG_2.5K_06242026.DAT
8.25963,1.72236,0.000143188,2.4998,Moment (emu),4.81,YZGO_BparaC_4.81MG_2.5K_06242026.DAT
8.26593,1.72258,0.000175874,2.4998,Moment (emu),4.81,YZGO_BparaC_4.81MG_2.5K_06242026.DAT
8.27329,1.72292,0.000175792,2.4997,Moment (emu),4.81,YZGO_BparaC_4.81MG_2.5K_06242026.DAT
8.28066,1.72315,0.000186995,2.4996,Moment (emu),4.81,YZGO_BparaC_4.81MG_2.5K_06242026.DAT
8.28802,1.72355,0.000157959,2.4996,Moment (emu),4.81,YZGO_BparaC_4.81MG_2.5K_06242026.DAT
8.29506,1.72375,0.000143896,2.4999,Moment (emu),4.81,YZGO_BparaC_4.81MG_2.5K_06242026.DAT
8.30278,1.72393,0.000147071,2.4999,Moment (emu),4.81,YZGO_BparaC_4.81MG_2.5K_06242026.DAT
8.30804,1.7242,0.000169939,2.5000,Moment (emu),4.81,YZGO_BparaC_4.81MG_2.5K_06242026.DAT
8.31541,1.72464,0.000195336,2.5001,Moment (emu),4.81,YZGO_BparaC_4.81MG_2.5K_06242026.DAT
8.32207,1.72485,0.000143615,2.5001,Moment (emu),4.81,YZGO_BparaC_4.81MG_2.5K_06242026.DAT
8.33012,1.72522,0.000159327,2.4999,Moment (emu),4.81,YZGO_BparaC_4.81MG_2.5K_06242026.DAT
8.33642,1.72554,0.00013055,2.5000,Moment (emu),4.81,YZGO_BparaC_4.81MG_2.5K_06242026.DAT
8.34413,1.72572,0.000178638,2.5000,Moment (emu),4.81,YZGO_BparaC_4.81MG_2.5K_06242026.DAT
8.35044,1.72606,0.000143954,2.5002,Moment (emu),4.81,YZGO_BparaC_4.81MG_2.5K_06242026.DAT
8.35675,1.72631,0.000135135,2.5004,Moment (emu),4.81,YZGO_BparaC_4.81MG_2.5K_06242026.DAT
8.36409,1.72644,0.000159099,2.5004,Moment (emu),4.81,YZGO_BparaC_4.81MG_2.5K_06242026.DAT
8.3711,1.72695,0.000184123,2.5003,Moment (emu),4.81,YZGO_BparaC_4.81MG_2.5K_06242026.DAT
8.37847,1.72713,0.000158618,2.5004,Moment (emu),4.81,YZGO_BparaC_4.81MG_2.5K_06242026.DAT
8.38478,1.72738,0.000166075,2.5003,Moment (emu),4.81,YZGO_BparaC_4.81MG_2.5K_06242026.DAT
8.39285,1.72767,0.00019912,2.4998,Moment (emu),4.81,YZGO_BparaC_4.81MG_2.5K_06242026.DAT
8.39915,1.7281,0.000160481,2.4997,Moment (emu),4.81,YZGO_BparaC_4.81MG_2.5K_06242026.DAT
8.4058,1.72822,0.000164621,2.4998,Moment (emu),4.81,YZGO_BparaC_4.81MG_2.5K_06242026.DAT
8.41281,1.7285,0.000152102,2.4999,Moment (emu),4.81,YZGO_BparaC_4.81MG_2.5K_06242026.DAT
8.42018,1.72894,0.00018719,2.5000,Moment (emu),4.81,YZGO_BparaC_4.81MG_2.5K_06242026.DAT
8.42755,1.72914,0.000166137,2.5001,Moment (emu),4.81,YZGO_BparaC_4.81MG_2.5K_06242026.DAT
8.43419,1.72934,0.000203204,2.5002,Moment (emu),4.81,YZGO_BparaC_4.81MG_2.5K_06242026.DAT
8.4412,1.72958,0.000149491,2.5002,Moment (emu),4.81,YZGO_BparaC_4.81MG_2.5K_06242026.DAT
8.44784,1.73004,0.000194675,2.5003,Moment (emu),4.81,YZGO_BparaC_4.81MG_2.5K_06242026.DAT
8.45517,1.73015,0.000182421,2.5001,Moment (emu),4.81,YZGO_BparaC_4.81MG_2.5K_06242026.DAT
8.46288,1.73043,8.5961e-05,2.5000,Moment (emu),4.81,YZGO_BparaC_4.81MG_2.5K_06242026.DAT
8.46954,1.73061,0.000165527,2.5014,Moment (emu),4.81,YZGO_BparaC_4.81MG_2.5K_06242026.DAT
8.47584,1.7309,0.000106134,2.5035,Moment (emu),4.81,YZGO_BparaC_4.81MG_2.5K_06242026.DAT
8.48251,1.73114,0.000154145,2.5047,Moment (emu),4.81,YZGO_BparaC_4.81MG_2.5K_06242026.DAT
8.48955,1.73142,0.000157244,2.5042,Moment (emu),4.81,YZGO_BparaC_4.81MG_2.5K_06242026.DAT
8.49692,1.73177,0.000130693,2.5025,Moment (emu),4.81,YZGO_BparaC_4.81MG_2.5K_06242026.DAT
8.50361,1.73198,0.000166835,2.5005,Moment (emu),4.81,YZGO_BparaC_4.81MG_2.5K_06242026.DAT
8.51067,1.73236,0.000151297,2.4981,Moment (emu),4.81,YZGO_BparaC_4.81MG_2.5K_06242026.DAT
8.51875,1.73261,0.000177084,2.4965,Moment (emu),4.81,YZGO_BparaC_4.81MG_2.5K_06242026.DAT
8.52542,1.73293,0.000149817,2.4957,Moment (emu),4.81,YZGO_BparaC_4.81MG_2.5K_06242026.DAT
8.53349,1.73326,0.000138396,2.4954,Moment (emu),4.81,YZGO_BparaC_4.81MG_2.5K_06242026.DAT
8.53979,1.73338,0.000136305,2.4961,Moment (emu),4.81,YZGO_BparaC_4.81MG_2.5K_06242026.DAT
8.54609,1.73383,0.000169967,2.4967,Moment (emu),4.81,YZGO_BparaC_4.81MG_2.5K_06242026.DAT
8.55346,1.73393,0.000141809,2.4978,Moment (emu),4.81,YZGO_BparaC_4.81MG_2.5K_06242026.DAT
8.56156,1.73433,0.000164724,2.4991,Moment (emu),4.81,YZGO_BparaC_4.81MG_2.5K_06242026.DAT
8.5682,1.73452,0.000166417,2.5003,Moment (emu),4.81,YZGO_BparaC_4.81MG_2.5K_06242026.DAT
8.57555,1.73464,0.000165553,2.5012,Moment (emu),4.81,YZGO_BparaC_4.81MG_2.5K_06242026.DAT
8.58188,1.73494,0.000159661,2.5014,Moment (emu),4.81,YZGO_BparaC_4.81MG_2.5K_06242026.DAT
8.58854,1.73503,0.000116832,2.5016,Moment (emu),4.81,YZGO_BparaC_4.81MG_2.5K_06242026.DAT
8.59555,1.73534,0.000178189,2.5013,Moment (emu),4.81,YZGO_BparaC_4.81MG_2.5K_06242026.DAT
8.60218,1.73577,0.000148373,2.5008,Moment (emu),4.81,YZGO_BparaC_4.81MG_2.5K_06242026.DAT
8.60919,1.73595,0.000156812,2.5006,Moment (emu),4.81,YZGO_BparaC_4.81MG_2.5K_06242026.DAT
8.61619,1.73634,0.000137416,2.5004,Moment (emu),4.81,YZGO_BparaC_4.81MG_2.5K_06242026.DAT
8.62321,1.73646,0.000155631,2.5003,Moment (emu),4.81,YZGO_BparaC_4.81MG_2.5K_06242026.DAT
8.63022,1.73668,0.000139177,2.5003,Moment (emu),4.81,YZGO_BparaC_4.81MG_2.5K_06242026.DAT
8.63687,1.73698,0.000138665,2.5001,Moment (emu),4.81,YZGO_BparaC_4.81MG_2.5K_06242026.DAT
8.64424,1.7373,0.000166649,2.5003,Moment (emu),4.81,YZGO_BparaC_4.81MG_2.5K_06242026.DAT
8.65195,1.73747,0.000129445,2.5004,Moment (emu),4.81,YZGO_BparaC_4.81MG_2.5K_06242026.DAT
8.65793,1.73763,0.000165721,2.5005,Moment (emu),4.81,YZGO_BparaC_4.81MG_2.5K_06242026.DAT
8.66496,1.73787,0.000178677,2.5004,Moment (emu),4.81,YZGO_BparaC_4.81MG_2.5K_06242026.DAT
8.67371,1.73814,0.000185302,2.5004,Moment (emu),4.81,YZGO_BparaC_4.81MG_2.5K_06242026.DAT
8.68071,1.73863,0.00013805,2.5004,Moment (emu),4.81,YZGO_BparaC_4.81MG_2.5K_06242026.DAT
8.68631,1.73881,0.000142216,2.5004,Moment (emu),4.81,YZGO_BparaC_4.81MG_2.5K_06242026.DAT
8.69507,1.73915,0.000104368,2.5001,Moment (emu),4.81,YZGO_BparaC_4.81MG_2.5K_06242026.DAT
8.70068,1.73943,0.000169329,2.5000,Moment (emu),4.81,YZGO_BparaC_4.81MG_2.5K_06242026.DAT
8.70734,1.73952,0.000196102,2.4999,Moment (emu),4.81,YZGO_BparaC_4.81MG_2.5K_06242026.DAT
8.71471,1.73983,0.000158986,2.4998,Moment (emu),4.81,YZGO_BparaC_4.81MG_2.5K_06242026.DAT
8.72102,1.74005,0.000172078,2.4999,Moment (emu),4.81,YZGO_BparaC_4.81MG_2.5K_06242026.DAT
8.72907,1.74035,0.000140261,2.5000,Moment (emu),4.81,YZGO_BparaC_4.81MG_2.5K_06242026.DAT
8.73503,1.74068,0.000165134,2.5000,Moment (emu),4.81,YZGO_BparaC_4.81MG_2.5K_06242026.DAT
8.74239,1.74078,0.000193244,2.4999,Moment (emu),4.81,YZGO_BparaC_4.81MG_2.5K_06242026.DAT
8.75151,1.74099,0.000173311,2.5001,Moment (emu),4.81,YZGO_BparaC_4.81MG_2.5K_06242026.DAT
8.75676,1.74137,0.000190377,2.5001,Moment (emu),4.81,YZGO_BparaC_4.81MG_2.5K_06242026.DAT
8.76307,1.74144,0.000135183,2.5003,Moment (emu),4.81,YZGO_BparaC_4.81MG_2.5K_06242026.DAT
8.77081,1.74191,0.000128388,2.5005,Moment (emu),4.81,YZGO_BparaC_4.81MG_2.5K_06242026.DAT
8.77713,1.7421,0.000168672,2.5006,Moment (emu),4.81,YZGO_BparaC_4.81MG_2.5K_06242026.DAT
8.78415,1.74232,0.000192002,2.5005,Moment (emu),4.81,YZGO_BparaC_4.81MG_2.5K_06242026.DAT
8.79186,1.74231,0.000142894,2.5004,Moment (emu),4.81,YZGO_BparaC_4.81MG_2.5K_06242026.DAT
8.79989,1.74241,0.000123661,2.5001,Moment (emu),4.81,YZGO_BparaC_4.81MG_2.5K_06242026.DAT
8.80515,1.74273,0.0001623,2.5001,Moment (emu),4.81,YZGO_BparaC_4.81MG_2.5K_06242026.DAT
8.81215,1.74285,0.00017562,2.4999,Moment (emu),4.81,YZGO_BparaC_4.81MG_2.5K_06242026.DAT
8.81987,1.74309,0.000172366,2.4995,Moment (emu),4.81,YZGO_BparaC_4.81MG_2.5K_06242026.DAT
8.82827,1.74335,0.000165639,2.4995,Moment (emu),4.81,YZGO_BparaC_4.81MG_2.5K_06242026.DAT
8.83422,1.74368,0.000115205,2.4996,Moment (emu),4.81,YZGO_BparaC_4.81MG_2.5K_06242026.DAT
8.84053,1.74383,0.000176454,2.4991,Moment (emu),4.81,YZGO_BparaC_4.81MG_2.5K_06242026.DAT
8.8479,1.74402,9.15396e-05,2.4977,Moment (emu),4.81,YZGO_BparaC_4.81MG_2.5K_06242026.DAT
8.85526,1.74446,0.000150082,2.4947,Moment (emu),4.81,YZGO_BparaC_4.81MG_2.5K_06242026.DAT
8.86331,1.74456,0.000185723,2.4944,Moment (emu),4.81,YZGO_BparaC_4.81MG_2.5K_06242026.DAT
8.86822,1.74474,0.000171274,2.4961,Moment (emu),4.81,YZGO_BparaC_4.81MG_2.5K_06242026.DAT
8.87628,1.74514,0.000176063,2.4987,Moment (emu),4.81,YZGO_BparaC_4.81MG_2.5K_06242026.DAT
8.88294,1.74514,0.000178659,2.5011,Moment (emu),4.81,YZGO_BparaC_4.81MG_2.5K_06242026.DAT
8.88926,1.74534,0.000110934,2.5032,Moment (emu),4.81,YZGO_BparaC_4.81MG_2.5K_06242026.DAT
8.8973,1.74575,0.000168407,2.5049,Moment (emu),4.81,YZGO_BparaC_4.81MG_2.5K_06242026.DAT
8.9043,1.74584,0.000167764,2.5053,Moment (emu),4.81,YZGO_BparaC_4.81MG_2.5K_06242026.DAT
8.91164,1.74602,0.000148693,2.5053,Moment (emu),4.81,YZGO_BparaC_4.81MG_2.5K_06242026.DAT
8.91725,1.74638,0.000195053,2.5045,Moment (emu),4.81,YZGO_BparaC_4.81MG_2.5K_06242026.DAT
8.92428,1.74658,0.000152771,2.5029,Moment (emu),4.81,YZGO_BparaC_4.81MG_2.5K_06242026.DAT
8.93132,1.7469,0.000125806,2.5019,Moment (emu),4.81,YZGO_BparaC_4.81MG_2.5K_06242026.DAT
8.93903,1.74713,0.000181353,2.5008,Moment (emu),4.81,YZGO_BparaC_4.81MG_2.5K_06242026.DAT
8.94532,1.74728,0.000131769,2.5000,Moment (emu),4.81,YZGO_BparaC_4.81MG_2.5K_06242026.DAT
8.95228,1.74759,0.000168108,2.4995,Moment (emu),4.81,YZGO_BparaC_4.81MG_2.5K_06242026.DAT
8.95964,1.74784,0.00020503,2.4992,Moment (emu),4.81,YZGO_BparaC_4.81MG_2.5K_06242026.DAT
8.96699,1.74793,0.00016781,2.4988,Moment (emu),4.81,YZGO_BparaC_4.81MG_2.5K_06242026.DAT
8.97574,1.74822,0.000196038,2.4985,Moment (emu),4.81,YZGO_BparaC_4.81MG_2.5K_06242026.DAT
8.98136,1.74853,0.000128412,2.4985,Moment (emu),4.81,YZGO_BparaC_4.81MG_2.5K_06242026.DAT
8.98733,1.74866,0.000176856,2.4986,Moment (emu),4.81,YZGO_BparaC_4.81MG_2.5K_06242026.DAT
8.99612,1.74895,0.000174151,2.4992,Moment (emu),4.81,YZGO_BparaC_4.81MG_2.5K_06242026.DAT
9.00172,1.74909,0.000125721,2.4995,Moment (emu),4.81,YZGO_BparaC_4.81MG_2.5K_06242026.DAT
9.00977,1.74919,0.000153397,2.5000,Moment (emu),4.81,YZGO_BparaC_4.81MG_2.5K_06242026.DAT
9.01574,1.74952,0.000202285,2.5001,Moment (emu),4.81,YZGO_BparaC_4.81MG_2.5K_06242026.DAT
9.02346,1.74965,9.33759e-05,2.5001,Moment (emu),4.81,YZGO_BparaC_4.81MG_2.5K_06242026.DAT
9.03083,1.74989,0.000155106,2.5000,Moment (emu),4.81,YZGO_BparaC_4.81MG_2.5K_06242026.DAT
9.03713,1.75023,0.000162221,2.4999,Moment (emu),4.81,YZGO_BparaC_4.81MG_2.5K_06242026.DAT
9.04412,1.7504,0.000185483,2.5000,Moment (emu),4.81,YZGO_BparaC_4.81MG_2.5K_06242026.DAT
9.05007,1.75077,0.000171421,2.4998,Moment (emu),4.81,YZGO_BparaC_4.81MG_2.5K_06242026.DAT
9.05742,1.75078,0.000158803,2.4998,Moment (emu),4.81,YZGO_BparaC_4.81MG_2.5K_06242026.DAT
9.06444,1.75099,0.000106159,2.4998,Moment (emu),4.81,YZGO_BparaC_4.81MG_2.5K_06242026.DAT
9.07251,1.75118,0.000190985,2.4999,Moment (emu),4.81,YZGO_BparaC_4.81MG_2.5K_06242026.DAT
9.07848,1.75156,0.00016833,2.5001,Moment (emu),4.81,YZGO_BparaC_4.81MG_2.5K_06242026.DAT
9.08515,1.75161,0.000125734,2.5003,Moment (emu),4.81,YZGO_BparaC_4.81MG_2.5K_06242026.DAT
9.09213,1.75183,0.000162796,2.5001,Moment (emu),4.81,YZGO_BparaC_4.81MG_2.5K_06242026.DAT
9.0995,1.75205,0.000170176,2.4999,Moment (emu),4.81,YZGO_BparaC_4.81MG_2.5K_06242026.DAT
9.10651,1.75229,0.000161869,2.4998,Moment (emu),4.81,YZGO_BparaC_4.81MG_2.5K_06242026.DAT
9.11351,1.75236,0.000166536,2.4998,Moment (emu),4.81,YZGO_BparaC_4.81MG_2.5K_06242026.DAT
9.12017,1.75254,0.000163108,2.4997,Moment (emu),4.81,YZGO_BparaC_4.81MG_2.5K_06242026.DAT
9.12826,1.7529,0.000146567,2.4998,Moment (emu),4.81,YZGO_BparaC_4.81MG_2.5K_06242026.DAT
9.13459,1.75321,0.000183467,2.5000,Moment (emu),4.81,YZGO_BparaC_4.81MG_2.5K_06242026.DAT
9.14302,1.75345,0.000153233,2.5001,Moment (emu),4.81,YZGO_BparaC_4.81MG_2.5K_06242026.DAT
9.14825,1.75352,0.000136783,2.5002,Moment (emu),4.81,YZGO_BparaC_4.81MG_2.5K_06242026.DAT
9.15667,1.75384,0.000168086,2.5005,Moment (emu),4.81,YZGO_BparaC_4.81MG_2.5K_06242026.DAT
9.16333,1.75401,0.000181188,2.5006,Moment (emu),4.81,YZGO_BparaC_4.81MG_2.5K_06242026.DAT
9.17,1.75397,0.000162061,2.5005,Moment (emu),4.81,YZGO_BparaC_4.81MG_2.5K_06242026.DAT
9.17701,1.75406,0.000180107,2.5002,Moment (emu),4.81,YZGO_BparaC_4.81MG_2.5K_06242026.DAT
9.18365,1.75452,0.000151012,2.5000,Moment (emu),4.81,YZGO_BparaC_4.81MG_2.5K_06242026.DAT
9.191,1.7546,0.000159066,2.5002,Moment (emu),4.81,YZGO_BparaC_4.81MG_2.5K_06242026.DAT
9.19768,1.75502,0.000134478,2.5003,Moment (emu),4.81,YZGO_BparaC_4.81MG_2.5K_06242026.DAT
9.20502,1.75503,0.000198931,2.5002,Moment (emu),4.81,YZGO_BparaC_4.81MG_2.5K_06242026.DAT
9.21273,1.75533,0.000167694,2.5004,Moment (emu),4.81,YZGO_BparaC_4.81MG_2.5K_06242026.DAT
9.21868,1.75556,0.000174127,2.5012,Moment (emu),4.81,YZGO_BparaC_4.81MG_2.5K_06242026.DAT
9.22605,1.75576,0.000153282,2.5028,Moment (emu),4.81,YZGO_BparaC_4.81MG_2.5K_06242026.DAT
9.23272,1.75577,0.000149275,2.5046,Moment (emu),4.81,YZGO_BparaC_4.81MG_2.5K_06242026.DAT
9.24007,1.75612,0.000105338,2.5051,Moment (emu),4.81,YZGO_BparaC_4.81MG_2.5K_06242026.DAT
9.24675,1.75631,0.000170172,2.5036,Moment (emu),4.81,YZGO_BparaC_4.81MG_2.5K_06242026.DAT
9.25342,1.75638,0.000220777,2.5017,Moment (emu),4.81,YZGO_BparaC_4.81MG_2.5K_06242026.DAT
9.26149,1.75665,0.000157566,2.4990,Moment (emu),4.81,YZGO_BparaC_4.81MG_2.5K_06242026.DAT
9.2685,1.75712,0.000115986,2.4968,Moment (emu),4.81,YZGO_BparaC_4.81MG_2.5K_06242026.DAT
9.27482,1.75721,0.000119533,2.4956,Moment (emu),4.81,YZGO_BparaC_4.81MG_2.5K_06242026.DAT
9.28149,1.75735,9.90256e-05,2.4949,Moment (emu),4.81,YZGO_BparaC_4.81MG_2.5K_06242026.DAT
9.28883,1.75757,0.000194969,2.4955,Moment (emu),4.81,YZGO_BparaC_4.81MG_2.5K_06242026.DAT
9.29616,1.75786,0.000128607,2.4958,Moment (emu),4.81,YZGO_BparaC_4.81MG_2.5K_06242026.DAT
9.30244,1.75795,0.000142139,2.4972,Moment (emu),4.81,YZGO_BparaC_4.81MG_2.5K_06242026.DAT
9.31015,1.75822,0.000126037,2.4979,Moment (emu),4.81,YZGO_BparaC_4.81MG_2.5K_06242026.DAT
9.31784,1.75839,0.000178455,2.4999,Moment (emu),4.81,YZGO_BparaC_4.81MG_2.5K_06242026.DAT
9.32482,1.75857,0.000159566,2.5006,Moment (emu),4.81,YZGO_BparaC_4.81MG_2.5K_06242026.DAT
9.33042,1.75868,0.00019806,2.5010,Moment (emu),4.81,YZGO_BparaC_4.81MG_2.5K_06242026.DAT
