Repository: dpaj/YbZn2GaO5

# Data directory

## `data/neutron/CNCS_1d_scans/`

One-dimensional CNCS energy scans used for fitting and comparison. File names encode incident energy, temperature, field, and reciprocal-space position.

## `data/neutron/CNCS_2d_scans/`

Two-dimensional CNCS data products used for visual comparison to the fitted/preliminary model.

## `data/magnetization/`

Digitized magnetization-versus-field data.

Current file:

- `YZGO_MvB_black_curve_digitized_visible.csv`

## `data/cif/`

Crystallographic information file for YbZn2GaO5.

Current file:

- `ICSD_CollCode138765.cif`

File: data/magnetization/YZGO_MvH_2p5K_Bperpc_vsm.csv (part 3 of 6)
B_T,M_muB_per_Yb,M_err_muB_per_Yb,T_sample_K,moment_column,mass_mg,source_file
6.23122,1.2257,0.00031333,2.5000,Moment (emu),7.70,YZGO_BperpC_7.7MG_2.5K_06242026.DAT
6.23794,1.22655,0.000312314,2.5002,Moment (emu),7.70,YZGO_BperpC_7.7MG_2.5K_06242026.DAT
6.24643,1.22715,0.000238393,2.5004,Moment (emu),7.70,YZGO_BperpC_7.7MG_2.5K_06242026.DAT
6.25311,1.22867,0.000342209,2.5004,Moment (emu),7.70,YZGO_BperpC_7.7MG_2.5K_06242026.DAT
6.26121,1.22897,0.000271424,2.5004,Moment (emu),7.70,YZGO_BperpC_7.7MG_2.5K_06242026.DAT
6.26751,1.23061,0.000264177,2.5004,Moment (emu),7.70,YZGO_BperpC_7.7MG_2.5K_06242026.DAT
6.27449,1.23116,0.000297189,2.5002,Moment (emu),7.70,YZGO_BperpC_7.7MG_2.5K_06242026.DAT
6.28113,1.23207,0.000270223,2.5001,Moment (emu),7.70,YZGO_BperpC_7.7MG_2.5K_06242026.DAT
6.2878,1.23313,0.000270868,2.5001,Moment (emu),7.70,YZGO_BperpC_7.7MG_2.5K_06242026.DAT
6.29482,1.23391,0.000248911,2.5002,Moment (emu),7.70,YZGO_BperpC_7.7MG_2.5K_06242026.DAT
6.30113,1.2349,0.000240899,2.5002,Moment (emu),7.70,YZGO_BperpC_7.7MG_2.5K_06242026.DAT
6.30849,1.23578,0.000251047,2.5001,Moment (emu),7.70,YZGO_BperpC_7.7MG_2.5K_06242026.DAT
6.3169,1.23677,0.000237748,2.5000,Moment (emu),7.70,YZGO_BperpC_7.7MG_2.5K_06242026.DAT
6.32321,1.23811,0.000288468,2.4999,Moment (emu),7.70,YZGO_BperpC_7.7MG_2.5K_06242026.DAT
6.32953,1.23819,0.000297705,2.4998,Moment (emu),7.70,YZGO_BperpC_7.7MG_2.5K_06242026.DAT
6.33795,1.23952,0.000280612,2.5000,Moment (emu),7.70,YZGO_BperpC_7.7MG_2.5K_06242026.DAT
6.34355,1.24133,0.0003378,2.5002,Moment (emu),7.70,YZGO_BperpC_7.7MG_2.5K_06242026.DAT
6.35127,1.24185,0.000332582,2.5005,Moment (emu),7.70,YZGO_BperpC_7.7MG_2.5K_06242026.DAT
6.35826,1.2419,0.000245118,2.5004,Moment (emu),7.70,YZGO_BperpC_7.7MG_2.5K_06242026.DAT
6.36423,1.24345,0.000242879,2.4989,Moment (emu),7.70,YZGO_BperpC_7.7MG_2.5K_06242026.DAT
6.37267,1.24454,0.00028772,2.4969,Moment (emu),7.70,YZGO_BperpC_7.7MG_2.5K_06242026.DAT
6.37969,1.24575,0.000282173,2.4964,Moment (emu),7.70,YZGO_BperpC_7.7MG_2.5K_06242026.DAT
6.3867,1.24662,0.000310145,2.4972,Moment (emu),7.70,YZGO_BperpC_7.7MG_2.5K_06242026.DAT
6.39267,1.2474,0.000301791,2.4983,Moment (emu),7.70,YZGO_BperpC_7.7MG_2.5K_06242026.DAT
6.40071,1.24843,0.000293921,2.5005,Moment (emu),7.70,YZGO_BperpC_7.7MG_2.5K_06242026.DAT
6.407,1.24913,0.000292031,2.5021,Moment (emu),7.70,YZGO_BperpC_7.7MG_2.5K_06242026.DAT
6.41505,1.24952,0.000242573,2.5033,Moment (emu),7.70,YZGO_BperpC_7.7MG_2.5K_06242026.DAT
6.42101,1.25089,0.000257536,2.5037,Moment (emu),7.70,YZGO_BperpC_7.7MG_2.5K_06242026.DAT
6.43015,1.25152,0.000217534,2.5036,Moment (emu),7.70,YZGO_BperpC_7.7MG_2.5K_06242026.DAT
6.43578,1.25235,0.000243645,2.5032,Moment (emu),7.70,YZGO_BperpC_7.7MG_2.5K_06242026.DAT
6.44174,1.25365,0.000273613,2.5026,Moment (emu),7.70,YZGO_BperpC_7.7MG_2.5K_06242026.DAT
6.44942,1.25527,0.000345522,2.5019,Moment (emu),7.70,YZGO_BperpC_7.7MG_2.5K_06242026.DAT
6.45603,1.25502,0.000245146,2.5008,Moment (emu),7.70,YZGO_BperpC_7.7MG_2.5K_06242026.DAT
6.46371,1.25651,0.000284209,2.4997,Moment (emu),7.70,YZGO_BperpC_7.7MG_2.5K_06242026.DAT
6.46969,1.25745,0.00025958,2.4994,Moment (emu),7.70,YZGO_BperpC_7.7MG_2.5K_06242026.DAT
6.47743,1.25849,0.000307914,2.4990,Moment (emu),7.70,YZGO_BperpC_7.7MG_2.5K_06242026.DAT
6.48409,1.25954,0.000258254,2.4989,Moment (emu),7.70,YZGO_BperpC_7.7MG_2.5K_06242026.DAT
6.49144,1.26034,0.000229919,2.4990,Moment (emu),7.70,YZGO_BperpC_7.7MG_2.5K_06242026.DAT
6.49845,1.26152,0.000263753,2.4991,Moment (emu),7.70,YZGO_BperpC_7.7MG_2.5K_06242026.DAT
6.50578,1.26244,0.000320538,2.4993,Moment (emu),7.70,YZGO_BperpC_7.7MG_2.5K_06242026.DAT
6.51244,1.26318,0.000279617,2.4994,Moment (emu),7.70,YZGO_BperpC_7.7MG_2.5K_06242026.DAT
6.51876,1.26351,0.000258144,2.4997,Moment (emu),7.70,YZGO_BperpC_7.7MG_2.5K_06242026.DAT
6.5265,1.26492,0.000320687,2.4998,Moment (emu),7.70,YZGO_BperpC_7.7MG_2.5K_06242026.DAT
6.53248,1.26529,0.000203815,2.5000,Moment (emu),7.70,YZGO_BperpC_7.7MG_2.5K_06242026.DAT
6.54125,1.26639,0.000243704,2.5000,Moment (emu),7.70,YZGO_BperpC_7.7MG_2.5K_06242026.DAT
6.54861,1.26711,0.000196878,2.4999,Moment (emu),7.70,YZGO_BperpC_7.7MG_2.5K_06242026.DAT
6.55457,1.26851,0.000343392,2.4999,Moment (emu),7.70,YZGO_BperpC_7.7MG_2.5K_06242026.DAT
6.56049,1.27023,0.000332195,2.4999,Moment (emu),7.70,YZGO_BperpC_7.7MG_2.5K_06242026.DAT
6.56888,1.27016,0.000303634,2.5000,Moment (emu),7.70,YZGO_BperpC_7.7MG_2.5K_06242026.DAT
6.5752,1.27114,0.000300147,2.5001,Moment (emu),7.70,YZGO_BperpC_7.7MG_2.5K_06242026.DAT
6.58151,1.27215,0.000270638,2.5002,Moment (emu),7.70,YZGO_BperpC_7.7MG_2.5K_06242026.DAT
6.58887,1.27366,0.000254709,2.5002,Moment (emu),7.70,YZGO_BperpC_7.7MG_2.5K_06242026.DAT
6.59691,1.27374,0.00024068,2.5004,Moment (emu),7.70,YZGO_BperpC_7.7MG_2.5K_06242026.DAT
6.6032,1.27477,0.000275369,2.5003,Moment (emu),7.70,YZGO_BperpC_7.7MG_2.5K_06242026.DAT
6.61054,1.27556,0.000270352,2.5002,Moment (emu),7.70,YZGO_BperpC_7.7MG_2.5K_06242026.DAT
6.61685,1.27629,0.000318304,2.5000,Moment (emu),7.70,YZGO_BperpC_7.7MG_2.5K_06242026.DAT
6.62421,1.27728,0.000295487,2.4999,Moment (emu),7.70,YZGO_BperpC_7.7MG_2.5K_06242026.DAT
6.63226,1.27842,0.000283179,2.5001,Moment (emu),7.70,YZGO_BperpC_7.7MG_2.5K_06242026.DAT
6.63927,1.2797,0.000335483,2.5003,Moment (emu),7.70,YZGO_BperpC_7.7MG_2.5K_06242026.DAT
6.64524,1.28104,0.000300805,2.5003,Moment (emu),7.70,YZGO_BperpC_7.7MG_2.5K_06242026.DAT
6.65294,1.28095,0.000280366,2.5003,Moment (emu),7.70,YZGO_BperpC_7.7MG_2.5K_06242026.DAT
6.66032,1.28137,0.000275956,2.5003,Moment (emu),7.70,YZGO_BperpC_7.7MG_2.5K_06242026.DAT
6.66561,1.28295,0.000399302,2.5002,Moment (emu),7.70,YZGO_BperpC_7.7MG_2.5K_06242026.DAT
6.67229,1.28435,0.000293749,2.5001,Moment (emu),7.70,YZGO_BperpC_7.7MG_2.5K_06242026.DAT
6.68,1.2849,0.000357979,2.5000,Moment (emu),7.70,YZGO_BperpC_7.7MG_2.5K_06242026.DAT
6.68807,1.2855,0.000249913,2.5000,Moment (emu),7.70,YZGO_BperpC_7.7MG_2.5K_06242026.DAT
6.69401,1.28642,0.000299349,2.5000,Moment (emu),7.70,YZGO_BperpC_7.7MG_2.5K_06242026.DAT
6.70203,1.28678,0.00022756,2.5000,Moment (emu),7.70,YZGO_BperpC_7.7MG_2.5K_06242026.DAT
6.70799,1.2881,0.000318855,2.4998,Moment (emu),7.70,YZGO_BperpC_7.7MG_2.5K_06242026.DAT
6.71466,1.28876,0.000248854,2.4999,Moment (emu),7.70,YZGO_BperpC_7.7MG_2.5K_06242026.DAT
6.7224,1.28968,0.00032298,2.5000,Moment (emu),7.70,YZGO_BperpC_7.7MG_2.5K_06242026.DAT
6.73013,1.29069,0.000307812,2.5002,Moment (emu),7.70,YZGO_BperpC_7.7MG_2.5K_06242026.DAT
6.73641,1.29172,0.000301913,2.5006,Moment (emu),7.70,YZGO_BperpC_7.7MG_2.5K_06242026.DAT
6.74269,1.29183,0.000262205,2.5021,Moment (emu),7.70,YZGO_BperpC_7.7MG_2.5K_06242026.DAT
6.75076,1.29271,0.000226752,2.5037,Moment (emu),7.70,YZGO_BperpC_7.7MG_2.5K_06242026.DAT
6.75813,1.29394,0.000283396,2.5043,Moment (emu),7.70,YZGO_BperpC_7.7MG_2.5K_06242026.DAT
6.76622,1.29452,0.000282468,2.5028,Moment (emu),7.70,YZGO_BperpC_7.7MG_2.5K_06242026.DAT
6.77217,1.29529,0.000244473,2.5006,Moment (emu),7.70,YZGO_BperpC_7.7MG_2.5K_06242026.DAT
6.77918,1.29688,0.000274013,2.4992,Moment (emu),7.70,YZGO_BperpC_7.7MG_2.5K_06242026.DAT
6.78514,1.29861,0.00028272,2.4978,Moment (emu),7.70,YZGO_BperpC_7.7MG_2.5K_06242026.DAT
6.7925,1.29914,0.000266038,2.4968,Moment (emu),7.70,YZGO_BperpC_7.7MG_2.5K_06242026.DAT
6.79951,1.29981,0.000298018,2.4965,Moment (emu),7.70,YZGO_BperpC_7.7MG_2.5K_06242026.DAT
6.80617,1.30066,0.000294695,2.4966,Moment (emu),7.70,YZGO_BperpC_7.7MG_2.5K_06242026.DAT
6.81353,1.30111,0.000319395,2.4973,Moment (emu),7.70,YZGO_BperpC_7.7MG_2.5K_06242026.DAT
6.81985,1.3018,0.000255792,2.4980,Moment (emu),7.70,YZGO_BperpC_7.7MG_2.5K_06242026.DAT
6.82723,1.30333,0.000289026,2.4988,Moment (emu),7.70,YZGO_BperpC_7.7MG_2.5K_06242026.DAT
6.83495,1.30403,0.000273151,2.4996,Moment (emu),7.70,YZGO_BperpC_7.7MG_2.5K_06242026.DAT
6.84194,1.30423,0.000286544,2.5002,Moment (emu),7.70,YZGO_BperpC_7.7MG_2.5K_06242026.DAT
6.84755,1.30577,0.000275346,2.5007,Moment (emu),7.70,YZGO_BperpC_7.7MG_2.5K_06242026.DAT
6.85491,1.30602,0.000240846,2.5009,Moment (emu),7.70,YZGO_BperpC_7.7MG_2.5K_06242026.DAT
6.86157,1.30752,0.000338166,2.5010,Moment (emu),7.70,YZGO_BperpC_7.7MG_2.5K_06242026.DAT
6.86926,1.30784,0.000263897,2.5009,Moment (emu),7.70,YZGO_BperpC_7.7MG_2.5K_06242026.DAT
6.87698,1.30937,0.000288985,2.5009,Moment (emu),7.70,YZGO_BperpC_7.7MG_2.5K_06242026.DAT
6.88434,1.30942,0.000264369,2.5008,Moment (emu),7.70,YZGO_BperpC_7.7MG_2.5K_06242026.DAT
6.88993,1.3104,0.00032713,2.5007,Moment (emu),7.70,YZGO_BperpC_7.7MG_2.5K_06242026.DAT
6.89764,1.31145,0.000287057,2.5005,Moment (emu),7.70,YZGO_BperpC_7.7MG_2.5K_06242026.DAT
6.90396,1.31245,0.000262004,2.5005,Moment (emu),7.70,YZGO_BperpC_7.7MG_2.5K_06242026.DAT
6.91201,1.31334,0.000361854,2.5004,Moment (emu),7.70,YZGO_BperpC_7.7MG_2.5K_06242026.DAT
6.9176,1.314,0.000284674,2.5002,Moment (emu),7.70,YZGO_BperpC_7.7MG_2.5K_06242026.DAT
6.92462,1.3148,0.000347697,2.5001,Moment (emu),7.70,YZGO_BperpC_7.7MG_2.5K_06242026.DAT
6.93165,1.3161,0.000270599,2.5001,Moment (emu),7.70,YZGO_BperpC_7.7MG_2.5K_06242026.DAT
6.93904,1.31619,0.000280339,2.5000,Moment (emu),7.70,YZGO_BperpC_7.7MG_2.5K_06242026.DAT
6.94605,1.31707,0.000257006,2.5000,Moment (emu),7.70,YZGO_BperpC_7.7MG_2.5K_06242026.DAT
6.95302,1.31817,0.000285204,2.5001,Moment (emu),7.70,YZGO_BperpC_7.7MG_2.5K_06242026.DAT
6.96074,1.31871,0.000252935,2.5002,Moment (emu),7.70,YZGO_BperpC_7.7MG_2.5K_06242026.DAT
6.96706,1.31991,0.000254938,2.5002,Moment (emu),7.70,YZGO_BperpC_7.7MG_2.5K_06242026.DAT
6.97406,1.32065,0.000361661,2.5003,Moment (emu),7.70,YZGO_BperpC_7.7MG_2.5K_06242026.DAT
6.98072,1.32089,0.000315465,2.5002,Moment (emu),7.70,YZGO_BperpC_7.7MG_2.5K_06242026.DAT
6.98878,1.32187,0.000328587,2.5002,Moment (emu),7.70,YZGO_BperpC_7.7MG_2.5K_06242026.DAT
6.99683,1.32282,0.000296038,2.5001,Moment (emu),7.70,YZGO_BperpC_7.7MG_2.5K_06242026.DAT
7.00243,1.32384,0.000310616,2.5001,Moment (emu),7.70,YZGO_BperpC_7.7MG_2.5K_06242026.DAT
7.00874,1.32429,0.00022922,2.5001,Moment (emu),7.70,YZGO_BperpC_7.7MG_2.5K_06242026.DAT
7.01643,1.3254,0.000323828,2.5001,Moment (emu),7.70,YZGO_BperpC_7.7MG_2.5K_06242026.DAT
7.02308,1.32599,0.000281482,2.5002,Moment (emu),7.70,YZGO_BperpC_7.7MG_2.5K_06242026.DAT
7.03011,1.32729,0.000286353,2.5003,Moment (emu),7.70,YZGO_BperpC_7.7MG_2.5K_06242026.DAT
7.03677,1.32773,0.000263036,2.5003,Moment (emu),7.70,YZGO_BperpC_7.7MG_2.5K_06242026.DAT
7.04483,1.3286,0.000251111,2.5003,Moment (emu),7.70,YZGO_BperpC_7.7MG_2.5K_06242026.DAT
7.05078,1.32928,0.000281503,2.5004,Moment (emu),7.70,YZGO_BperpC_7.7MG_2.5K_06242026.DAT
7.05777,1.3307,0.000300237,2.5002,Moment (emu),7.70,YZGO_BperpC_7.7MG_2.5K_06242026.DAT
7.06514,1.33104,0.000302515,2.5000,Moment (emu),7.70,YZGO_BperpC_7.7MG_2.5K_06242026.DAT
7.07321,1.33207,0.000267357,2.4999,Moment (emu),7.70,YZGO_BperpC_7.7MG_2.5K_06242026.DAT
7.07883,1.33309,0.000304183,2.4998,Moment (emu),7.70,YZGO_BperpC_7.7MG_2.5K_06242026.DAT
7.08725,1.33377,0.000278373,2.4997,Moment (emu),7.70,YZGO_BperpC_7.7MG_2.5K_06242026.DAT
7.09286,1.33456,0.00032093,2.4998,Moment (emu),7.70,YZGO_BperpC_7.7MG_2.5K_06242026.DAT
7.10095,1.33507,0.000336095,2.4999,Moment (emu),7.70,YZGO_BperpC_7.7MG_2.5K_06242026.DAT
7.10799,1.33546,0.000290537,2.4999,Moment (emu),7.70,YZGO_BperpC_7.7MG_2.5K_06242026.DAT
7.11395,1.33647,0.000334772,2.4993,Moment (emu),7.70,YZGO_BperpC_7.7MG_2.5K_06242026.DAT
7.12061,1.33779,0.000319068,2.4975,Moment (emu),7.70,YZGO_BperpC_7.7MG_2.5K_06242026.DAT
7.12795,1.33839,0.000266187,2.4961,Moment (emu),7.70,YZGO_BperpC_7.7MG_2.5K_06242026.DAT
7.1346,1.3394,0.000249993,2.4966,Moment (emu),7.70,YZGO_BperpC_7.7MG_2.5K_06242026.DAT
7.142,1.34028,0.000350859,2.4980,Moment (emu),7.70,YZGO_BperpC_7.7MG_2.5K_06242026.DAT
7.149,1.34113,0.000303217,2.4997,Moment (emu),7.70,YZGO_BperpC_7.7MG_2.5K_06242026.DAT
7.15601,1.3416,0.000320623,2.5015,Moment (emu),7.70,YZGO_BperpC_7.7MG_2.5K_06242026.DAT
7.163,1.34174,0.000300417,2.5029,Moment (emu),7.70,YZGO_BperpC_7.7MG_2.5K_06242026.DAT
7.17106,1.34244,0.000265375,2.5038,Moment (emu),7.70,YZGO_BperpC_7.7MG_2.5K_06242026.DAT
7.17702,1.34322,0.000282964,2.5039,Moment (emu),7.70,YZGO_BperpC_7.7MG_2.5K_06242026.DAT
7.18369,1.34386,0.000301321,2.5036,Moment (emu),7.70,YZGO_BperpC_7.7MG_2.5K_06242026.DAT
7.1914,1.34466,0.000383007,2.5028,Moment (emu),7.70,YZGO_BperpC_7.7MG_2.5K_06242026.DAT
7.19911,1.3462,0.000272094,2.5016,Moment (emu),7.70,YZGO_BperpC_7.7MG_2.5K_06242026.DAT
7.20542,1.34668,0.000264741,2.5011,Moment (emu),7.70,YZGO_BperpC_7.7MG_2.5K_06242026.DAT
7.21419,1.34731,0.000247372,2.5002,Moment (emu),7.70,YZGO_BperpC_7.7MG_2.5K_06242026.DAT
7.2198,1.34864,0.000315892,2.4995,Moment (emu),7.70,YZGO_BperpC_7.7MG_2.5K_06242026.DAT
7.22576,1.34923,0.00030243,2.4993,Moment (emu),7.70,YZGO_BperpC_7.7MG_2.5K_06242026.DAT
7.23348,1.34999,0.000284211,2.4992,Moment (emu),7.70,YZGO_BperpC_7.7MG_2.5K_06242026.DAT
7.24084,1.35109,0.000298357,2.4991,Moment (emu),7.70,YZGO_BperpC_7.7MG_2.5K_06242026.DAT
7.24715,1.35174,0.000303089,2.4991,Moment (emu),7.70,YZGO_BperpC_7.7MG_2.5K_06242026.DAT
7.25382,1.35251,0.000332118,2.4992,Moment (emu),7.70,YZGO_BperpC_7.7MG_2.5K_06242026.DAT
7.26118,1.35316,0.000285673,2.4994,Moment (emu),7.70,YZGO_BperpC_7.7MG_2.5K_06242026.DAT
7.26887,1.35409,0.000345377,2.4996,Moment (emu),7.70,YZGO_BperpC_7.7MG_2.5K_06242026.DAT
7.27516,1.35492,0.000294601,2.4997,Moment (emu),7.70,YZGO_BperpC_7.7MG_2.5K_06242026.DAT
7.2832,1.35511,0.000223417,2.4997,Moment (emu),7.70,YZGO_BperpC_7.7MG_2.5K_06242026.DAT
7.28916,1.35636,0.000279892,2.4998,Moment (emu),7.70,YZGO_BperpC_7.7MG_2.5K_06242026.DAT
7.29688,1.35717,0.000324507,2.4999,Moment (emu),7.70,YZGO_BperpC_7.7MG_2.5K_06242026.DAT
7.30317,1.35809,0.000337633,2.5000,Moment (emu),7.70,YZGO_BperpC_7.7MG_2.5K_06242026.DAT
7.31017,1.35848,0.000295402,2.5001,Moment (emu),7.70,YZGO_BperpC_7.7MG_2.5K_06242026.DAT
7.31825,1.35937,0.000273516,2.5002,Moment (emu),7.70,YZGO_BperpC_7.7MG_2.5K_06242026.DAT
7.32491,1.3597,0.00031535,2.5003,Moment (emu),7.70,YZGO_BperpC_7.7MG_2.5K_06242026.DAT
7.33121,1.36073,0.000287724,2.5003,Moment (emu),7.70,YZGO_BperpC_7.7MG_2.5K_06242026.DAT
7.33923,1.36126,0.000275998,2.5004,Moment (emu),7.70,YZGO_BperpC_7.7MG_2.5K_06242026.DAT
7.34553,1.36244,0.000351037,2.5002,Moment (emu),7.70,YZGO_BperpC_7.7MG_2.5K_06242026.DAT
7.3522,1.3635,0.000352347,2.5000,Moment (emu),7.70,YZGO_BperpC_7.7MG_2.5K_06242026.DAT
7.35994,1.36376,0.000270037,2.4999,Moment (emu),7.70,YZGO_BperpC_7.7MG_2.5K_06242026.DAT
7.36662,1.36518,0.000299919,2.5001,Moment (emu),7.70,YZGO_BperpC_7.7MG_2.5K_06242026.DAT
7.37401,1.3653,0.000275014,2.5002,Moment (emu),7.70,YZGO_BperpC_7.7MG_2.5K_06242026.DAT
7.38035,1.36607,0.000286184,2.5001,Moment (emu),7.70,YZGO_BperpC_7.7MG_2.5K_06242026.DAT
7.38702,1.36675,0.000305988,2.5001,Moment (emu),7.70,YZGO_BperpC_7.7MG_2.5K_06242026.DAT
7.39544,1.36742,0.000312707,2.5001,Moment (emu),7.70,YZGO_BperpC_7.7MG_2.5K_06242026.DAT
7.4021,1.36828,0.000245986,2.5001,Moment (emu),7.70,YZGO_BperpC_7.7MG_2.5K_06242026.DAT
7.40803,1.36874,0.000292826,2.5001,Moment (emu),7.70,YZGO_BperpC_7.7MG_2.5K_06242026.DAT
7.4157,1.3687,0.000339182,2.5002,Moment (emu),7.70,YZGO_BperpC_7.7MG_2.5K_06242026.DAT
7.4227,1.37027,0.000310975,2.5001,Moment (emu),7.70,YZGO_BperpC_7.7MG_2.5K_06242026.DAT
7.43004,1.37111,0.000266315,2.5002,Moment (emu),7.70,YZGO_BperpC_7.7MG_2.5K_06242026.DAT
7.43739,1.37237,0.000258574,2.5001,Moment (emu),7.70,YZGO_BperpC_7.7MG_2.5K_06242026.DAT
7.44615,1.37271,0.000327822,2.5001,Moment (emu),7.70,YZGO_BperpC_7.7MG_2.5K_06242026.DAT
7.45035,1.3735,0.000305141,2.5002,Moment (emu),7.70,YZGO_BperpC_7.7MG_2.5K_06242026.DAT
7.45701,1.37452,0.000363864,2.5003,Moment (emu),7.70,YZGO_BperpC_7.7MG_2.5K_06242026.DAT
7.46439,1.37535,0.000272466,2.5003,Moment (emu),7.70,YZGO_BperpC_7.7MG_2.5K_06242026.DAT
7.47249,1.3756,0.000275663,2.5002,Moment (emu),7.70,YZGO_BperpC_7.7MG_2.5K_06242026.DAT
7.47879,1.37698,0.000278496,2.5000,Moment (emu),7.70,YZGO_BperpC_7.7MG_2.5K_06242026.DAT
7.48615,1.37716,0.000336284,2.4999,Moment (emu),7.70,YZGO_BperpC_7.7MG_2.5K_06242026.DAT
7.49281,1.37786,0.000328581,2.5012,Moment (emu),7.70,YZGO_BperpC_7.7MG_2.5K_06242026.DAT
7.49912,1.3784,0.000307055,2.5025,Moment (emu),7.70,YZGO_BperpC_7.7MG_2.5K_06242026.DAT
7.50613,1.37988,0.000335371,2.5035,Moment (emu),7.70,YZGO_BperpC_7.7MG_2.5K_06242026.DAT
7.51314,1.37959,0.00028898,2.5036,Moment (emu),7.70,YZGO_BperpC_7.7MG_2.5K_06242026.DAT
7.52086,1.38039,0.000279122,2.5017,Moment (emu),7.70,YZGO_BperpC_7.7MG_2.5K_06242026.DAT
7.52823,1.38146,0.000342616,2.5004,Moment (emu),7.70,YZGO_BperpC_7.7MG_2.5K_06242026.DAT
7.5349,1.38285,0.000306051,2.4981,Moment (emu),7.70,YZGO_BperpC_7.7MG_2.5K_06242026.DAT
7.54122,1.38327,0.000294635,2.4971,Moment (emu),7.70,YZGO_BperpC_7.7MG_2.5K_06242026.DAT
7.54926,1.38372,0.000275207,2.4964,Moment (emu),7.70,YZGO_BperpC_7.7MG_2.5K_06242026.DAT
7.55518,1.3846,0.000223825,2.4964,Moment (emu),7.70,YZGO_BperpC_7.7MG_2.5K_06242026.DAT
7.56324,1.38537,0.000309259,2.4970,Moment (emu),7.70,YZGO_BperpC_7.7MG_2.5K_06242026.DAT
7.56989,1.38673,0.000402822,2.4975,Moment (emu),7.70,YZGO_BperpC_7.7MG_2.5K_06242026.DAT
7.57621,1.38653,0.00033635,2.4984,Moment (emu),7.70,YZGO_BperpC_7.7MG_2.5K_06242026.DAT
7.58392,1.38711,0.000318884,2.4992,Moment (emu),7.70,YZGO_BperpC_7.7MG_2.5K_06242026.DAT
7.59022,1.38809,0.000301573,2.4997,Moment (emu),7.70,YZGO_BperpC_7.7MG_2.5K_06242026.DAT
7.59688,1.38872,0.000383513,2.5005,Moment (emu),7.70,YZGO_BperpC_7.7MG_2.5K_06242026.DAT
7.60427,1.38965,0.000286249,2.5009,Moment (emu),7.70,YZGO_BperpC_7.7MG_2.5K_06242026.DAT
7.6113,1.39027,0.000302479,2.5012,Moment (emu),7.70,YZGO_BperpC_7.7MG_2.5K_06242026.DAT
7.61937,1.3901,0.000304199,2.5013,Moment (emu),7.70,YZGO_BperpC_7.7MG_2.5K_06242026.DAT
7.62566,1.3912,0.000271041,2.5014,Moment (emu),7.70,YZGO_BperpC_7.7MG_2.5K_06242026.DAT
7.63232,1.39203,0.00035486,2.5012,Moment (emu),7.70,YZGO_BperpC_7.7MG_2.5K_06242026.DAT
7.64004,1.39331,0.00036939,2.5009,Moment (emu),7.70,YZGO_BperpC_7.7MG_2.5K_06242026.DAT
7.64741,1.39398,0.000357713,2.5006,Moment (emu),7.70,YZGO_BperpC_7.7MG_2.5K_06242026.DAT
7.65443,1.39418,0.000346967,2.5005,Moment (emu),7.70,YZGO_BperpC_7.7MG_2.5K_06242026.DAT
7.66179,1.39491,0.000282772,2.5002,Moment (emu),7.70,YZGO_BperpC_7.7MG_2.5K_06242026.DAT
7.6688,1.3955,0.000301424,2.5002,Moment (emu),7.70,YZGO_BperpC_7.7MG_2.5K_06242026.DAT
7.67443,1.39613,0.000408871,2.5001,Moment (emu),7.70,YZGO_BperpC_7.7MG_2.5K_06242026.DAT
7.68145,1.39614,0.000397645,2.5001,Moment (emu),7.70,YZGO_BperpC_7.7MG_2.5K_06242026.DAT
7.68844,1.39788,0.00031675,2.5001,Moment (emu),7.70,YZGO_BperpC_7.7MG_2.5K_06242026.DAT
7.69615,1.39837,0.000335151,2.5001,Moment (emu),7.70,YZGO_BperpC_7.7MG_2.5K_06242026.DAT
7.70245,1.39903,0.000288523,2.5001,Moment (emu),7.70,YZGO_BperpC_7.7MG_2.5K_06242026.DAT
7.71052,1.39975,0.00037143,2.5001,Moment (emu),7.70,YZGO_BperpC_7.7MG_2.5K_06242026.DAT
7.71718,1.40095,0.000340674,2.5001,Moment (emu),7.70,YZGO_BperpC_7.7MG_2.5K_06242026.DAT
7.72524,1.40026,0.00026697,2.5001,Moment (emu),7.70,YZGO_BperpC_7.7MG_2.5K_06242026.DAT
7.73118,1.40193,0.000294149,2.5000,Moment (emu),7.70,YZGO_BperpC_7.7MG_2.5K_06242026.DAT
7.73855,1.40193,0.000321021,2.4999,Moment (emu),7.70,YZGO_BperpC_7.7MG_2.5K_06242026.DAT
7.74558,1.40285,0.000289518,2.5000,Moment (emu),7.70,YZGO_BperpC_7.7MG_2.5K_06242026.DAT
7.75297,1.40301,0.000275385,2.5001,Moment (emu),7.70,YZGO_BperpC_7.7MG_2.5K_06242026.DAT
7.75927,1.40402,0.000295745,2.5001,Moment (emu),7.70,YZGO_BperpC_7.7MG_2.5K_06242026.DAT
7.76555,1.40488,0.000359998,2.5002,Moment (emu),7.70,YZGO_BperpC_7.7MG_2.5K_06242026.DAT
7.77218,1.40604,0.00037122,2.5002,Moment (emu),7.70,YZGO_BperpC_7.7MG_2.5K_06242026.DAT
7.77951,1.40617,0.000345651,2.5002,Moment (emu),7.70,YZGO_BperpC_7.7MG_2.5K_06242026.DAT
7.78757,1.40705,0.000313989,2.5002,Moment (emu),7.70,YZGO_BperpC_7.7MG_2.5K_06242026.DAT
7.79352,1.40815,0.00042253,2.5001,Moment (emu),7.70,YZGO_BperpC_7.7MG_2.5K_06242026.DAT
7.8016,1.40822,0.000337736,2.5000,Moment (emu),7.70,YZGO_BperpC_7.7MG_2.5K_06242026.DAT
7.80756,1.4089,0.000285893,2.5000,Moment (emu),7.70,YZGO_BperpC_7.7MG_2.5K_06242026.DAT
7.81598,1.40951,0.000303359,2.4999,Moment (emu),7.70,YZGO_BperpC_7.7MG_2.5K_06242026.DAT
7.82124,1.41053,0.000323392,2.4999,Moment (emu),7.70,YZGO_BperpC_7.7MG_2.5K_06242026.DAT
7.82894,1.41066,0.000246703,2.4998,Moment (emu),7.70,YZGO_BperpC_7.7MG_2.5K_06242026.DAT
7.8363,1.41156,0.000272816,2.4998,Moment (emu),7.70,YZGO_BperpC_7.7MG_2.5K_06242026.DAT
7.84261,1.41227,0.000287514,2.4999,Moment (emu),7.70,YZGO_BperpC_7.7MG_2.5K_06242026.DAT
7.84996,1.41274,0.000307181,2.5000,Moment (emu),7.70,YZGO_BperpC_7.7MG_2.5K_06242026.DAT
7.85663,1.41331,0.00036397,2.5001,Moment (emu),7.70,YZGO_BperpC_7.7MG_2.5K_06242026.DAT
7.86402,1.41363,0.000320645,2.5001,Moment (emu),7.70,YZGO_BperpC_7.7MG_2.5K_06242026.DAT
7.87104,1.4151,0.000253386,2.4983,Moment (emu),7.70,YZGO_BperpC_7.7MG_2.5K_06242026.DAT
7.87806,1.41564,0.00040807,2.4969,Moment (emu),7.70,YZGO_BperpC_7.7MG_2.5K_06242026.DAT
7.88437,1.41606,0.000275202,2.4964,Moment (emu),7.70,YZGO_BperpC_7.7MG_2.5K_06242026.DAT
7.89419,1.41721,0.00042309,2.4972,Moment (emu),7.70,YZGO_BperpC_7.7MG_2.5K_06242026.DAT
7.89875,1.41717,0.000308412,2.4985,Moment (emu),7.70,YZGO_BperpC_7.7MG_2.5K_06242026.DAT
7.90539,1.4177,0.000335782,2.5003,Moment (emu),7.70,YZGO_BperpC_7.7MG_2.5K_06242026.DAT
7.91274,1.41852,0.00030189,2.5020,Moment (emu),7.70,YZGO_BperpC_7.7MG_2.5K_06242026.DAT
7.9194,1.41878,0.000305279,2.5034,Moment (emu),7.70,YZGO_BperpC_7.7MG_2.5K_06242026.DAT
7.92678,1.41952,0.00031963,2.5039,Moment (emu),7.70,YZGO_BperpC_7.7MG_2.5K_06242026.DAT
7.93482,1.41978,0.000306617,2.5040,Moment (emu),7.70,YZGO_BperpC_7.7MG_2.5K_06242026.DAT
7.94079,1.42102,0.000328676,2.5031,Moment (emu),7.70,YZGO_BperpC_7.7MG_2.5K_06242026.DAT
7.94889,1.42192,0.000347656,2.5025,Moment (emu),7.70,YZGO_BperpC_7.7MG_2.5K_06242026.DAT
7.95555,1.42263,0.000339498,2.5011,Moment (emu),7.70,YZGO_BperpC_7.7MG_2.5K_06242026.DAT
7.96257,1.42286,0.000290568,2.5006,Moment (emu),7.70,YZGO_BperpC_7.7MG_2.5K_06242026.DAT
7.96924,1.42395,0.000334791,2.4999,Moment (emu),7.70,YZGO_BperpC_7.7MG_2.5K_06242026.DAT
7.97588,1.42416,0.000290835,2.4995,Moment (emu),7.70,YZGO_BperpC_7.7MG_2.5K_06242026.DAT
7.98359,1.42486,0.000309271,2.4991,Moment (emu),7.70,YZGO_BperpC_7.7MG_2.5K_06242026.DAT
7.98956,1.42519,0.000350539,2.4989,Moment (emu),7.70,YZGO_BperpC_7.7MG_2.5K_06242026.DAT
7.99762,1.42589,0.000272409,2.4989,Moment (emu),7.70,YZGO_BperpC_7.7MG_2.5K_06242026.DAT
8.00394,1.42695,0.000292571,2.4990,Moment (emu),7.70,YZGO_BperpC_7.7MG_2.5K_06242026.DAT
8.01165,1.42714,0.000350354,2.4993,Moment (emu),7.70,YZGO_BperpC_7.7MG_2.5K_06242026.DAT
8.0183,1.42712,0.000313811,2.4995,Moment (emu),7.70,YZGO_BperpC_7.7MG_2.5K_06242026.DAT
8.02565,1.4284,0.000313918,2.4995,Moment (emu),7.70,YZGO_BperpC_7.7MG_2.5K_06242026.DAT
8.03232,1.42915,0.000376592,2.4996,Moment (emu),7.70,YZGO_BperpC_7.7MG_2.5K_06242026.DAT
8.03828,1.4299,0.000308731,2.4998,Moment (emu),7.70,YZGO_BperpC_7.7MG_2.5K_06242026.DAT
8.04669,1.43065,0.000406665,2.5000,Moment (emu),7.70,YZGO_BperpC_7.7MG_2.5K_06242026.DAT
8.05407,1.43101,0.000387719,2.5001,Moment (emu),7.70,YZGO_BperpC_7.7MG_2.5K_06242026.DAT
8.06004,1.43119,0.000292948,2.5003,Moment (emu),7.70,YZGO_BperpC_7.7MG_2.5K_06242026.DAT
8.06705,1.43213,0.000356138,2.5004,Moment (emu),7.70,YZGO_BperpC_7.7MG_2.5K_06242026.DAT
8.07441,1.43226,0.000310614,2.5003,Moment (emu),7.70,YZGO_BperpC_7.7MG_2.5K_06242026.DAT
8.08072,1.43315,0.000315007,2.5002,Moment (emu),7.70,YZGO_BperpC_7.7MG_2.5K_06242026.DAT
8.0888,1.43391,0.000285687,2.5001,Moment (emu),7.70,YZGO_BperpC_7.7MG_2.5K_06242026.DAT
8.09546,1.43449,0.000417816,2.5001,Moment (emu),7.70,YZGO_BperpC_7.7MG_2.5K_06242026.DAT
8.10315,1.43478,0.000275492,2.5000,Moment (emu),7.70,YZGO_BperpC_7.7MG_2.5K_06242026.DAT
8.10911,1.43555,0.000283124,2.5000,Moment (emu),7.70,YZGO_BperpC_7.7MG_2.5K_06242026.DAT
8.11574,1.43602,0.00034149,2.5001,Moment (emu),7.70,YZGO_BperpC_7.7MG_2.5K_06242026.DAT
8.12274,1.43686,0.000361866,2.5001,Moment (emu),7.70,YZGO_BperpC_7.7MG_2.5K_06242026.DAT
8.1301,1.43743,0.00033026,2.5001,Moment (emu),7.70,YZGO_BperpC_7.7MG_2.5K_06242026.DAT
8.13747,1.43781,0.000346209,2.5001,Moment (emu),7.70,YZGO_BperpC_7.7MG_2.5K_06242026.DAT
8.14413,1.43872,0.000398712,2.5001,Moment (emu),7.70,YZGO_BperpC_7.7MG_2.5K_06242026.DAT
8.15148,1.43924,0.000352172,2.5001,Moment (emu),7.70,YZGO_BperpC_7.7MG_2.5K_06242026.DAT
8.15776,1.44021,0.000338969,2.5000,Moment (emu),7.70,YZGO_BperpC_7.7MG_2.5K_06242026.DAT
8.16581,1.44013,0.000310358,2.5001,Moment (emu),7.70,YZGO_BperpC_7.7MG_2.5K_06242026.DAT
8.17142,1.44114,0.000365561,2.5002,Moment (emu),7.70,YZGO_BperpC_7.7MG_2.5K_06242026.DAT
8.17879,1.44141,0.000320319,2.5003,Moment (emu),7.70,YZGO_BperpC_7.7MG_2.5K_06242026.DAT
8.18614,1.44207,0.000326309,2.5002,Moment (emu),7.70,YZGO_BperpC_7.7MG_2.5K_06242026.DAT
8.19385,1.44247,0.00030914,2.5001,Moment (emu),7.70,YZGO_BperpC_7.7MG_2.5K_06242026.DAT
8.20016,1.44345,0.000331043,2.5001,Moment (emu),7.70,YZGO_BperpC_7.7MG_2.5K_06242026.DAT
8.20718,1.44354,0.000298621,2.5000,Moment (emu),7.70,YZGO_BperpC_7.7MG_2.5K_06242026.DAT
8.21349,1.44467,0.000375988,2.4999,Moment (emu),7.70,YZGO_BperpC_7.7MG_2.5K_06242026.DAT
8.2212,1.44457,0.000306507,2.4999,Moment (emu),7.70,YZGO_BperpC_7.7MG_2.5K_06242026.DAT
8.22962,1.44481,0.000324141,2.4999,Moment (emu),7.70,YZGO_BperpC_7.7MG_2.5K_06242026.DAT
8.23593,1.4459,0.000301407,2.5000,Moment (emu),7.70,YZGO_BperpC_7.7MG_2.5K_06242026.DAT
8.24225,1.44619,0.000286142,2.5005,Moment (emu),7.70,YZGO_BperpC_7.7MG_2.5K_06242026.DAT
8.24856,1.4468,0.000366149,2.5021,Moment (emu),7.70,YZGO_BperpC_7.7MG_2.5K_06242026.DAT
8.25594,1.44753,0.000352779,2.5036,Moment (emu),7.70,YZGO_BperpC_7.7MG_2.5K_06242026.DAT
8.26433,1.44788,0.000263083,2.5039,Moment (emu),7.70,YZGO_BperpC_7.7MG_2.5K_06242026.DAT
8.27064,1.44802,0.000297016,2.5032,Moment (emu),7.70,YZGO_BperpC_7.7MG_2.5K_06242026.DAT
8.278,1.44915,0.000260329,2.5020,Moment (emu),7.70,YZGO_BperpC_7.7MG_2.5K_06242026.DAT
8.28466,1.45008,0.000342402,2.4994,Moment (emu),7.70,YZGO_BperpC_7.7MG_2.5K_06242026.DAT
8.29059,1.45055,0.000353559,2.4980,Moment (emu),7.70,YZGO_BperpC_7.7MG_2.5K_06242026.DAT
8.29793,1.45089,0.000321909,2.4970,Moment (emu),7.70,YZGO_BperpC_7.7MG_2.5K_06242026.DAT
8.30598,1.45214,0.000323723,2.4963,Moment (emu),7.70,YZGO_BperpC_7.7MG_2.5K_06242026.DAT
8.31231,1.45277,0.00031697,2.4965,Moment (emu),7.70,YZGO_BperpC_7.7MG_2.5K_06242026.DAT
8.319,1.45249,0.000329375,2.4970,Moment (emu),7.70,YZGO_BperpC_7.7MG_2.5K_06242026.DAT
8.32566,1.45338,0.000381094,2.4979,Moment (emu),7.70,YZGO_BperpC_7.7MG_2.5K_06242026.DAT
8.33266,1.45351,0.00028977,2.4987,Moment (emu),7.70,YZGO_BperpC_7.7MG_2.5K_06242026.DAT
8.34037,1.45416,0.00028648,2.4993,Moment (emu),7.70,YZGO_BperpC_7.7MG_2.5K_06242026.DAT
8.34844,1.45488,0.00039608,2.5003,Moment (emu),7.70,YZGO_BperpC_7.7MG_2.5K_06242026.DAT
8.35441,1.45572,0.000338304,2.5006,Moment (emu),7.70,YZGO_BperpC_7.7MG_2.5K_06242026.DAT
8.36072,1.45629,0.000290529,2.5008,Moment (emu),7.70,YZGO_BperpC_7.7MG_2.5K_06242026.DAT
8.36841,1.4568,0.000290357,2.5008,Moment (emu),7.70,YZGO_BperpC_7.7MG_2.5K_06242026.DAT
8.37472,1.45719,0.000325776,2.5009,Moment (emu),7.70,YZGO_BperpC_7.7MG_2.5K_06242026.DAT
8.38175,1.45801,0.000360776,2.5008,Moment (emu),7.70,YZGO_BperpC_7.7MG_2.5K_06242026.DAT
8.38982,1.45854,0.000285187,2.5006,Moment (emu),7.70,YZGO_BperpC_7.7MG_2.5K_06242026.DAT
8.39648,1.45885,0.000258843,2.5006,Moment (emu),7.70,YZGO_BperpC_7.7MG_2.5K_06242026.DAT
8.40277,1.45939,0.000306053,2.5006,Moment (emu),7.70,YZGO_BperpC_7.7MG_2.5K_06242026.DAT
8.4108,1.45978,0.000306686,2.5004,Moment (emu),7.70,YZGO_BperpC_7.7MG_2.5K_06242026.DAT
8.41643,1.46023,0.000341221,2.5004,Moment (emu),7.70,YZGO_BperpC_7.7MG_2.5K_06242026.DAT
8.42382,1.46108,0.000291294,2.5005,Moment (emu),7.70,YZGO_BperpC_7.7MG_2.5K_06242026.DAT
8.43118,1.46163,0.000318743,2.5005,Moment (emu),7.70,YZGO_BperpC_7.7MG_2.5K_06242026.DAT
8.43784,1.46197,0.000312975,2.5004,Moment (emu),7.70,YZGO_BperpC_7.7MG_2.5K_06242026.DAT
8.44484,1.46207,0.000260822,2.5003,Moment (emu),7.70,YZGO_BperpC_7.7MG_2.5K_06242026.DAT
8.45184,1.46265,0.000306499,2.5002,Moment (emu),7.70,YZGO_BperpC_7.7MG_2.5K_06242026.DAT
8.45886,1.46355,0.000344609,2.5000,Moment (emu),7.70,YZGO_BperpC_7.7MG_2.5K_06242026.DAT
8.46693,1.46431,0.000310722,2.4999,Moment (emu),7.70,YZGO_BperpC_7.7MG_2.5K_06242026.DAT
8.47287,1.46445,0.000270356,2.4999,Moment (emu),7.70,YZGO_BperpC_7.7MG_2.5K_06242026.DAT
8.47985,1.4647,0.000263186,2.4999,Moment (emu),7.70,YZGO_BperpC_7.7MG_2.5K_06242026.DAT
8.48685,1.46559,0.000234765,2.5000,Moment (emu),7.70,YZGO_BperpC_7.7MG_2.5K_06242026.DAT
8.49492,1.46615,0.000334885,2.5001,Moment (emu),7.70,YZGO_BperpC_7.7MG_2.5K_06242026.DAT
8.5009,1.46603,0.000255552,2.5000,Moment (emu),7.70,YZGO_BperpC_7.7MG_2.5K_06242026.DAT
8.50834,1.46719,0.000353521,2.4999,Moment (emu),7.70,YZGO_BperpC_7.7MG_2.5K_06242026.DAT
8.51506,1.46748,0.000356898,2.4999,Moment (emu),7.70,YZGO_BperpC_7.7MG_2.5K_06242026.DAT
8.52314,1.46796,0.000263029,2.4999,Moment (emu),7.70,YZGO_BperpC_7.7MG_2.5K_06242026.DAT
8.52911,1.46797,0.000246829,2.4999,Moment (emu),7.70,YZGO_BperpC_7.7MG_2.5K_06242026.DAT
8.53719,1.46911,0.000319962,2.4999,Moment (emu),7.70,YZGO_BperpC_7.7MG_2.5K_06242026.DAT
8.54313,1.46969,0.000309944,2.5000,Moment (emu),7.70,YZGO_BperpC_7.7MG_2.5K_06242026.DAT
8.55119,1.47026,0.000243435,2.5000,Moment (emu),7.70,YZGO_BperpC_7.7MG_2.5K_06242026.DAT
8.55749,1.47019,0.00028217,2.5000,Moment (emu),7.70,YZGO_BperpC_7.7MG_2.5K_06242026.DAT
8.56415,1.47151,0.000342926,2.5000,Moment (emu),7.70,YZGO_BperpC_7.7MG_2.5K_06242026.DAT
8.57188,1.47175,0.000295343,2.5001,Moment (emu),7.70,YZGO_BperpC_7.7MG_2.5K_06242026.DAT
8.57818,1.47229,0.000293037,2.5001,Moment (emu),7.70,YZGO_BperpC_7.7MG_2.5K_06242026.DAT
8.58518,1.47245,0.000279129,2.5000,Moment (emu),7.70,YZGO_BperpC_7.7MG_2.5K_06242026.DAT
8.59255,1.47306,0.000289283,2.5000,Moment (emu),7.70,YZGO_BperpC_7.7MG_2.5K_06242026.DAT
8.60058,1.47335,0.000361393,2.5001,Moment (emu),7.70,YZGO_BperpC_7.7MG_2.5K_06242026.DAT
8.6058,1.4737,0.000326721,2.5002,Moment (emu),7.70,YZGO_BperpC_7.7MG_2.5K_06242026.DAT
8.61313,1.47422,0.000329704,2.5003,Moment (emu),7.70,YZGO_BperpC_7.7MG_2.5K_06242026.DAT
8.62015,1.47456,0.000246879,2.4999,Moment (emu),7.70,YZGO_BperpC_7.7MG_2.5K_06242026.DAT
8.62718,1.47557,0.000368883,2.4974,Moment (emu),7.70,YZGO_BperpC_7.7MG_2.5K_06242026.DAT
8.6342,1.47616,0.000315263,2.4965,Moment (emu),7.70,YZGO_BperpC_7.7MG_2.5K_06242026.DAT
8.64121,1.47694,0.000328219,2.4965,Moment (emu),7.70,YZGO_BperpC_7.7MG_2.5K_06242026.DAT
8.64823,1.47681,0.000326024,2.4976,Moment (emu),7.70,YZGO_BperpC_7.7MG_2.5K_06242026.DAT
8.65524,1.47784,0.000327493,2.4991,Moment (emu),7.70,YZGO_BperpC_7.7MG_2.5K_06242026.DAT
8.66225,1.47823,0.000328048,2.5008,Moment (emu),7.70,YZGO_BperpC_7.7MG_2.5K_06242026.DAT
8.66927,1.47858,0.000334388,2.5025,Moment (emu),7.70,YZGO_BperpC_7.7MG_2.5K_06242026.DAT
8.67629,1.47901,0.000325224,2.5034,Moment (emu),7.70,YZGO_BperpC_7.7MG_2.5K_06242026.DAT
8.68435,1.47942,0.000367578,2.5037,Moment (emu),7.70,YZGO_BperpC_7.7MG_2.5K_06242026.DAT
8.6903,1.47991,0.000267371,2.5032,Moment (emu),7.70,YZGO_BperpC_7.7MG_2.5K_06242026.DAT
8.69836,1.48037,0.000296856,2.5028,Moment (emu),7.70,YZGO_BperpC_7.7MG_2.5K_06242026.DAT
8.70433,1.48094,0.000353873,2.5021,Moment (emu),7.70,YZGO_BperpC_7.7MG_2.5K_06242026.DAT
8.71272,1.4812,0.000290583,2.5008,Moment (emu),7.70,YZGO_BperpC_7.7MG_2.5K_06242026.DAT
8.71866,1.48229,0.000343988,2.5004,Moment (emu),7.70,YZGO_BperpC_7.7MG_2.5K_06242026.DAT
8.72496,1.48239,0.000299908,2.5000,Moment (emu),7.70,YZGO_BperpC_7.7MG_2.5K_06242026.DAT
8.73268,1.48301,0.000349209,2.4995,Moment (emu),7.70,YZGO_BperpC_7.7MG_2.5K_06242026.DAT
8.74109,1.48298,0.000302004,2.4990,Moment (emu),7.70,YZGO_BperpC_7.7MG_2.5K_06242026.DAT
8.7467,1.48382,0.000297914,2.4990,Moment (emu),7.70,YZGO_BperpC_7.7MG_2.5K_06242026.DAT
8.75336,1.48443,0.000313818,2.4991,Moment (emu),7.70,YZGO_BperpC_7.7MG_2.5K_06242026.DAT
8.76039,1.48521,0.000313622,2.4992,Moment (emu),7.70,YZGO_BperpC_7.7MG_2.5K_06242026.DAT
8.7681,1.48605,0.000325719,2.4995,Moment (emu),7.70,YZGO_BperpC_7.7MG_2.5K_06242026.DAT
8.77509,1.4856,0.000321225,2.4995,Moment (emu),7.70,YZGO_BperpC_7.7MG_2.5K_06242026.DAT
8.78139,1.48622,0.000310017,2.4996,Moment (emu),7.70,YZGO_BperpC_7.7MG_2.5K_06242026.DAT
8.78982,1.48684,0.000338766,2.4996,Moment (emu),7.70,YZGO_BperpC_7.7MG_2.5K_06242026.DAT
8.79545,1.48702,0.000410218,2.4998,Moment (emu),7.70,YZGO_BperpC_7.7MG_2.5K_06242026.DAT
8.80248,1.48742,0.000291038,2.5000,Moment (emu),7.70,YZGO_BperpC_7.7MG_2.5K_06242026.DAT
8.80949,1.48776,0.000322795,2.5001,Moment (emu),7.70,YZGO_BperpC_7.7MG_2.5K_06242026.DAT
8.81615,1.48869,0.000301527,2.5001,Moment (emu),7.70,YZGO_BperpC_7.7MG_2.5K_06242026.DAT
8.82352,1.48849,0.000335683,2.5001,Moment (emu),7.70,YZGO_BperpC_7.7MG_2.5K_06242026.DAT
8.83155,1.48889,0.000312057,2.5001,Moment (emu),7.70,YZGO_BperpC_7.7MG_2.5K_06242026.DAT
8.8368,1.48975,0.00030289,2.5001,Moment (emu),7.70,YZGO_BperpC_7.7MG_2.5K_06242026.DAT
8.8445,1.49015,0.000248781,2.5001,Moment (emu),7.70,YZGO_BperpC_7.7MG_2.5K_06242026.DAT
8.85117,1.49045,0.000321431,2.5000,Moment (emu),7.70,YZGO_BperpC_7.7MG_2.5K_06242026.DAT
8.85817,1.49111,0.000375202,2.5000,Moment (emu),7.70,YZGO_BperpC_7.7MG_2.5K_06242026.DAT
8.86517,1.49147,0.000295114,2.5001,Moment (emu),7.70,YZGO_BperpC_7.7MG_2.5K_06242026.DAT
8.87323,1.49203,0.000318586,2.5002,Moment (emu),7.70,YZGO_BperpC_7.7MG_2.5K_06242026.DAT
8.87954,1.49219,0.000346066,2.5002,Moment (emu),7.70,YZGO_BperpC_7.7MG_2.5K_06242026.DAT
8.88726,1.49263,0.000305854,2.5001,Moment (emu),7.70,YZGO_BperpC_7.7MG_2.5K_06242026.DAT
8.89321,1.49303,0.000296507,2.5002,Moment (emu),7.70,YZGO_BperpC_7.7MG_2.5K_06242026.DAT
8.90199,1.49408,0.000265317,2.5001,Moment (emu),7.70,YZGO_BperpC_7.7MG_2.5K_06242026.DAT
8.90762,1.49403,0.000295164,2.5001,Moment (emu),7.70,YZGO_BperpC_7.7MG_2.5K_06242026.DAT
8.91429,1.49414,0.000269084,2.5000,Moment (emu),7.70,YZGO_BperpC_7.7MG_2.5K_06242026.DAT
8.9227,1.49506,0.000321674,2.4999,Moment (emu),7.70,YZGO_BperpC_7.7MG_2.5K_06242026.DAT
8.93005,1.49564,0.000427894,2.4999,Moment (emu),7.70,YZGO_BperpC_7.7MG_2.5K_06242026.DAT
8.93633,1.49586,0.000226224,2.4999,Moment (emu),7.70,YZGO_BperpC_7.7MG_2.5K_06242026.DAT
8.94334,1.49608,0.000439674,2.5000,Moment (emu),7.70,YZGO_BperpC_7.7MG_2.5K_06242026.DAT
8.94997,1.4972,0.000347455,2.5001,Moment (emu),7.70,YZGO_BperpC_7.7MG_2.5K_06242026.DAT
8.95662,1.49702,0.000328384,2.5001,Moment (emu),7.70,YZGO_BperpC_7.7MG_2.5K_06242026.DAT
8.96327,1.49763,0.000276547,2.5001,Moment (emu),7.70,YZGO_BperpC_7.7MG_2.5K_06242026.DAT
8.97028,1.49799,0.000295848,2.5002,Moment (emu),7.70,YZGO_BperpC_7.7MG_2.5K_06242026.DAT
8.97834,1.49793,0.000246953,2.5003,Moment (emu),7.70,YZGO_BperpC_7.7MG_2.5K_06242026.DAT
8.98465,1.4987,0.000376923,2.5003,Moment (emu),7.70,YZGO_BperpC_7.7MG_2.5K_06242026.DAT
8.99237,1.49927,0.000327121,2.5004,Moment (emu),7.70,YZGO_BperpC_7.7MG_2.5K_06242026.DAT
8.9987,1.49942,0.000355358,2.5011,Moment (emu),7.70,YZGO_BperpC_7.7MG_2.5K_06242026.DAT
9.00606,1.50017,0.000312937,2.5033,Moment (emu),7.70,YZGO_BperpC_7.7MG_2.5K_06242026.DAT
9.01274,1.49987,0.000392438,2.5036,Moment (emu),7.70,YZGO_BperpC_7.7MG_2.5K_06242026.DAT
9.02043,1.50083,0.000323952,2.5028,Moment (emu),7.70,YZGO_BperpC_7.7MG_2.5K_06242026.DAT
9.02672,1.50092,0.000299333,2.5019,Moment (emu),7.70,YZGO_BperpC_7.7MG_2.5K_06242026.DAT
9.03408,1.50156,0.000350668,2.5001,Moment (emu),7.70,YZGO_BperpC_7.7MG_2.5K_06242026.DAT
9.04075,1.50234,0.000324304,2.4985,Moment (emu),7.70,YZGO_BperpC_7.7MG_2.5K_06242026.DAT
9.04777,1.50243,0.000343759,2.4974,Moment (emu),7.70,YZGO_BperpC_7.7MG_2.5K_06242026.DAT
9.05514,1.50275,0.000420076,2.4966,Moment (emu),7.70,YZGO_BperpC_7.7MG_2.5K_06242026.DAT
9.0618,1.50364,0.000359429,2.4966,Moment (emu),7.70,YZGO_BperpC_7.7MG_2.5K_06242026.DAT
9.06917,1.50412,0.000327196,2.4969,Moment (emu),7.70,YZGO_BperpC_7.7MG_2.5K_06242026.DAT
9.07547,1.50511,0.000413354,2.4977,Moment (emu),7.70,YZGO_BperpC_7.7MG_2.5K_06242026.DAT
9.08316,1.50466,0.000326981,2.4985,Moment (emu),7.70,YZGO_BperpC_7.7MG_2.5K_06242026.DAT
9.08983,1.50472,0.00031849,2.4992,Moment (emu),7.70,YZGO_BperpC_7.7MG_2.5K_06242026.DAT
9.09753,1.50526,0.000374774,2.4999,Moment (emu),7.70,YZGO_BperpC_7.7MG_2.5K_06242026.DAT
9.10381,1.50575,0.000359605,2.5004,Moment (emu),7.70,YZGO_BperpC_7.7MG_2.5K_06242026.DAT
9.1115,1.50576,0.000339829,2.5008,Moment (emu),7.70,YZGO_BperpC_7.7MG_2.5K_06242026.DAT
9.1178,1.50663,0.000349981,2.5010,Moment (emu),7.70,YZGO_BperpC_7.7MG_2.5K_06242026.DAT
9.12726,1.50698,0.000357245,2.5010,Moment (emu),7.70,YZGO_BperpC_7.7MG_2.5K_06242026.DAT
9.13218,1.507,0.000290113,2.5010,Moment (emu),7.70,YZGO_BperpC_7.7MG_2.5K_06242026.DAT
9.13989,1.50822,0.000422341,2.5009,Moment (emu),7.70,YZGO_BperpC_7.7MG_2.5K_06242026.DAT
9.14619,1.5075,0.000310084,2.5008,Moment (emu),7.70,YZGO_BperpC_7.7MG_2.5K_06242026.DAT
9.15287,1.50849,0.000282587,2.5006,Moment (emu),7.70,YZGO_BperpC_7.7MG_2.5K_06242026.DAT
9.15989,1.5091,0.000385074,2.5004,Moment (emu),7.70,YZGO_BperpC_7.7MG_2.5K_06242026.DAT
9.16728,1.50927,0.000339882,2.5002,Moment (emu),7.70,YZGO_BperpC_7.7MG_2.5K_06242026.DAT
9.17464,1.50956,0.000288447,2.5000,Moment (emu),7.70,YZGO_BperpC_7.7MG_2.5K_06242026.DAT
9.18058,1.51021,0.000392674,2.5000,Moment (emu),7.70,YZGO_BperpC_7.7MG_2.5K_06242026.DAT
9.18759,1.5102,0.000270103,2.5000,Moment (emu),7.70,YZGO_BperpC_7.7MG_2.5K_06242026.DAT
9.19461,1.51041,0.000346354,2.5000,Moment (emu),7.70,YZGO_BperpC_7.7MG_2.5K_06242026.DAT
9.20128,1.51098,0.000300889,2.5000,Moment (emu),7.70,YZGO_BperpC_7.7MG_2.5K_06242026.DAT
9.20864,1.51114,0.000310901,2.5001,Moment (emu),7.70,YZGO_BperpC_7.7MG_2.5K_06242026.DAT
9.21636,1.51136,0.00036345,2.5000,Moment (emu),7.70,YZGO_BperpC_7.7MG_2.5K_06242026.DAT
9.22264,1.51176,0.000288408,2.5000,Moment (emu),7.70,YZGO_BperpC_7.7MG_2.5K_06242026.DAT
9.23102,1.51212,0.000313171,2.5001,Moment (emu),7.70,YZGO_BperpC_7.7MG_2.5K_06242026.DAT
9.23665,1.51248,0.000284893,2.5001,Moment (emu),7.70,YZGO_BperpC_7.7MG_2.5K_06242026.DAT
9.24369,1.51321,0.000392595,2.5001,Moment (emu),7.70,YZGO_BperpC_7.7MG_2.5K_06242026.DAT
9.25106,1.51371,0.000345206,2.5001,Moment (emu),7.70,YZGO_BperpC_7.7MG_2.5K_06242026.DAT
9.25737,1.51388,0.000327959,2.5001,Moment (emu),7.70,YZGO_BperpC_7.7MG_2.5K_06242026.DAT
9.26505,1.5141,0.000251779,2.5002,Moment (emu),7.70,YZGO_BperpC_7.7MG_2.5K_06242026.DAT
9.27276,1.51418,0.000379337,2.5001,Moment (emu),7.70,YZGO_BperpC_7.7MG_2.5K_06242026.DAT
9.27905,1.5149,0.000351993,2.5001,Moment (emu),7.70,YZGO_BperpC_7.7MG_2.5K_06242026.DAT
9.28677,1.51559,0.000341208,2.5002,Moment (emu),7.70,YZGO_BperpC_7.7MG_2.5K_06242026.DAT
9.29341,1.5161,0.000304991,2.5002,Moment (emu),7.70,YZGO_BperpC_7.7MG_2.5K_06242026.DAT
9.30112,1.51614,0.000339034,2.5002,Moment (emu),7.70,YZGO_BperpC_7.7MG_2.5K_06242026.DAT
9.30814,1.51599,0.000279119,2.5001,Moment (emu),7.70,YZGO_BperpC_7.7MG_2.5K_06242026.DAT
9.31482,1.51621,0.000346784,2.5001,Moment (emu),7.70,YZGO_BperpC_7.7MG_2.5K_06242026.DAT
9.3215,1.51771,0.000378686,2.4999,Moment (emu),7.70,YZGO_BperpC_7.7MG_2.5K_06242026.DAT
9.32745,1.51719,0.000299644,2.4999,Moment (emu),7.70,YZGO_BperpC_7.7MG_2.5K_06242026.DAT
9.33517,1.51766,0.000268279,2.4998,Moment (emu),7.70,YZGO_BperpC_7.7MG_2.5K_06242026.DAT
9.34218,1.51767,0.000321567,2.4998,Moment (emu),7.70,YZGO_BperpC_7.7MG_2.5K_06242026.DAT
9.34952,1.51823,0.000246017,2.4998,Moment (emu),7.70,YZGO_BperpC_7.7MG_2.5K_06242026.DAT
9.35583,1.5192,0.000292533,2.4999,Moment (emu),7.70,YZGO_BperpC_7.7MG_2.5K_06242026.DAT
9.36284,1.51972,0.000462255,2.5001,Moment (emu),7.70,YZGO_BperpC_7.7MG_2.5K_06242026.DAT
9.37023,1.51907,0.000309966,2.4998,Moment (emu),7.70,YZGO_BperpC_7.7MG_2.5K_06242026.DAT
9.37656,1.52037,0.00032554,2.4988,Moment (emu),7.70,YZGO_BperpC_7.7MG_2.5K_06242026.DAT
9.38461,1.52049,0.000251644,2.4971,Moment (emu),7.70,YZGO_BperpC_7.7MG_2.5K_06242026.DAT
