Repository: dpaj/YbZn2GaO5

# Data directory

## `data/neutron/CNCS_1d_scans/`

One-dimensional CNCS energy scans used for fitting and comparison. File names encode incident energy, temperature, field, and reciprocal-space position.

## `data/neutron/CNCS_2d_scans/`

Two-dimensional CNCS data products used for visual comparison to the fitted/preliminary model.

## `data/magnetization/`

Digitized magnetization-versus-field data.

Current file:

- `YZGO_MvB_black_curve_digitized_visible.csv`

## `data/cif/`

Crystallographic information file for YbZn2GaO5.

Current file:

- `ICSD_CollCode138765.cif`

File: data/magnetization/YZGO_MvH_2p5K_Bparc_vsm.csv (part 4 of 6)
B_T,M_muB_per_Yb,M_err_muB_per_Yb,T_sample_K,moment_column,mass_mg,source_file
9.3385,1.75898,0.00015814,2.5013,Moment (emu),4.81,YZGO_BparaC_4.81MG_2.5K_06242026.DAT
9.34482,1.75908,0.000185813,2.5015,Moment (emu),4.81,YZGO_BparaC_4.81MG_2.5K_06242026.DAT
9.35218,1.75917,0.000206381,2.5014,Moment (emu),4.81,YZGO_BparaC_4.81MG_2.5K_06242026.DAT
9.35885,1.75954,0.000188426,2.5009,Moment (emu),4.81,YZGO_BparaC_4.81MG_2.5K_06242026.DAT
9.36693,1.7597,0.000156899,2.5006,Moment (emu),4.81,YZGO_BparaC_4.81MG_2.5K_06242026.DAT
9.37289,1.75992,0.000135656,2.5006,Moment (emu),4.81,YZGO_BparaC_4.81MG_2.5K_06242026.DAT
9.37958,1.76007,0.000164043,2.5004,Moment (emu),4.81,YZGO_BparaC_4.81MG_2.5K_06242026.DAT
9.38694,1.76047,0.000184068,2.5003,Moment (emu),4.81,YZGO_BparaC_4.81MG_2.5K_06242026.DAT
9.39359,1.76041,0.00016147,2.5005,Moment (emu),4.81,YZGO_BparaC_4.81MG_2.5K_06242026.DAT
9.4006,1.76079,0.000151188,2.5006,Moment (emu),4.81,YZGO_BparaC_4.81MG_2.5K_06242026.DAT
9.40762,1.76097,0.000139124,2.5006,Moment (emu),4.81,YZGO_BparaC_4.81MG_2.5K_06242026.DAT
9.41534,1.76117,0.000118809,2.5005,Moment (emu),4.81,YZGO_BparaC_4.81MG_2.5K_06242026.DAT
9.42235,1.76136,0.000189757,2.5003,Moment (emu),4.81,YZGO_BparaC_4.81MG_2.5K_06242026.DAT
9.42937,1.76158,0.000141839,2.5001,Moment (emu),4.81,YZGO_BparaC_4.81MG_2.5K_06242026.DAT
9.43598,1.76171,0.000167454,2.5000,Moment (emu),4.81,YZGO_BparaC_4.81MG_2.5K_06242026.DAT
9.44228,1.76188,0.000154229,2.4999,Moment (emu),4.81,YZGO_BparaC_4.81MG_2.5K_06242026.DAT
9.44927,1.7622,0.000137145,2.4997,Moment (emu),4.81,YZGO_BparaC_4.81MG_2.5K_06242026.DAT
9.45626,1.76238,0.000159689,2.4997,Moment (emu),4.81,YZGO_BparaC_4.81MG_2.5K_06242026.DAT
9.46466,1.76249,0.000174981,2.4997,Moment (emu),4.81,YZGO_BparaC_4.81MG_2.5K_06242026.DAT
9.47201,1.7628,0.000210662,2.4999,Moment (emu),4.81,YZGO_BparaC_4.81MG_2.5K_06242026.DAT
9.47868,1.76299,0.000157043,2.5000,Moment (emu),4.81,YZGO_BparaC_4.81MG_2.5K_06242026.DAT
9.485,1.76337,0.000180299,2.5000,Moment (emu),4.81,YZGO_BparaC_4.81MG_2.5K_06242026.DAT
9.49236,1.76352,0.000153827,2.4999,Moment (emu),4.81,YZGO_BparaC_4.81MG_2.5K_06242026.DAT
9.49902,1.76391,0.000158085,2.5000,Moment (emu),4.81,YZGO_BparaC_4.81MG_2.5K_06242026.DAT
9.50638,1.764,0.000178952,2.5003,Moment (emu),4.81,YZGO_BparaC_4.81MG_2.5K_06242026.DAT
9.51269,1.76406,9.58461e-05,2.5004,Moment (emu),4.81,YZGO_BparaC_4.81MG_2.5K_06242026.DAT
9.51971,1.76432,0.000162228,2.5004,Moment (emu),4.81,YZGO_BparaC_4.81MG_2.5K_06242026.DAT
9.52675,1.76435,0.00013473,2.5003,Moment (emu),4.81,YZGO_BparaC_4.81MG_2.5K_06242026.DAT
9.53377,1.76463,0.000145787,2.5002,Moment (emu),4.81,YZGO_BparaC_4.81MG_2.5K_06242026.DAT
9.54077,1.76491,0.000178871,2.5000,Moment (emu),4.81,YZGO_BparaC_4.81MG_2.5K_06242026.DAT
9.54849,1.76508,0.0001496,2.5000,Moment (emu),4.81,YZGO_BparaC_4.81MG_2.5K_06242026.DAT
9.55514,1.76531,0.000137753,2.5003,Moment (emu),4.81,YZGO_BparaC_4.81MG_2.5K_06242026.DAT
9.56283,1.76554,0.000178803,2.5005,Moment (emu),4.81,YZGO_BparaC_4.81MG_2.5K_06242026.DAT
9.56913,1.76585,0.000174432,2.5004,Moment (emu),4.81,YZGO_BparaC_4.81MG_2.5K_06242026.DAT
9.57682,1.76584,0.000104464,2.5003,Moment (emu),4.81,YZGO_BparaC_4.81MG_2.5K_06242026.DAT
9.58278,1.76604,0.000200929,2.5002,Moment (emu),4.81,YZGO_BparaC_4.81MG_2.5K_06242026.DAT
9.5898,1.76629,0.000148678,2.4999,Moment (emu),4.81,YZGO_BparaC_4.81MG_2.5K_06242026.DAT
9.59717,1.76636,0.000176346,2.4983,Moment (emu),4.81,YZGO_BparaC_4.81MG_2.5K_06242026.DAT
9.60488,1.76681,0.000161104,2.4961,Moment (emu),4.81,YZGO_BparaC_4.81MG_2.5K_06242026.DAT
9.61083,1.76698,0.000158412,2.4945,Moment (emu),4.81,YZGO_BparaC_4.81MG_2.5K_06242026.DAT
9.61854,1.76702,0.000172377,2.4953,Moment (emu),4.81,YZGO_BparaC_4.81MG_2.5K_06242026.DAT
9.6252,1.76723,0.000181121,2.4971,Moment (emu),4.81,YZGO_BparaC_4.81MG_2.5K_06242026.DAT
9.63185,1.76735,0.000175965,2.4994,Moment (emu),4.81,YZGO_BparaC_4.81MG_2.5K_06242026.DAT
9.63923,1.76766,0.0001656,2.5017,Moment (emu),4.81,YZGO_BparaC_4.81MG_2.5K_06242026.DAT
9.64626,1.76777,0.000206071,2.5041,Moment (emu),4.81,YZGO_BparaC_4.81MG_2.5K_06242026.DAT
9.65292,1.76787,0.000138172,2.5048,Moment (emu),4.81,YZGO_BparaC_4.81MG_2.5K_06242026.DAT
9.65958,1.76803,0.000157191,2.5051,Moment (emu),4.81,YZGO_BparaC_4.81MG_2.5K_06242026.DAT
9.66765,1.7683,0.000166045,2.5047,Moment (emu),4.81,YZGO_BparaC_4.81MG_2.5K_06242026.DAT
9.67536,1.76845,0.000191711,2.5030,Moment (emu),4.81,YZGO_BparaC_4.81MG_2.5K_06242026.DAT
9.68166,1.76857,0.000161765,2.5022,Moment (emu),4.81,YZGO_BparaC_4.81MG_2.5K_06242026.DAT
9.68796,1.76873,0.000137205,2.5017,Moment (emu),4.81,YZGO_BparaC_4.81MG_2.5K_06242026.DAT
9.69462,1.76916,0.000171271,2.5009,Moment (emu),4.81,YZGO_BparaC_4.81MG_2.5K_06242026.DAT
9.70199,1.76925,0.000148633,2.4999,Moment (emu),4.81,YZGO_BparaC_4.81MG_2.5K_06242026.DAT
9.71005,1.76943,0.000184622,2.4993,Moment (emu),4.81,YZGO_BparaC_4.81MG_2.5K_06242026.DAT
9.716,1.76983,0.000177789,2.4993,Moment (emu),4.81,YZGO_BparaC_4.81MG_2.5K_06242026.DAT
9.72302,1.76998,0.000112432,2.4993,Moment (emu),4.81,YZGO_BparaC_4.81MG_2.5K_06242026.DAT
9.73006,1.77002,0.000150608,2.4991,Moment (emu),4.81,YZGO_BparaC_4.81MG_2.5K_06242026.DAT
9.73776,1.77025,0.000174995,2.4992,Moment (emu),4.81,YZGO_BparaC_4.81MG_2.5K_06242026.DAT
9.7437,1.77048,0.000140649,2.4994,Moment (emu),4.81,YZGO_BparaC_4.81MG_2.5K_06242026.DAT
9.75175,1.77061,0.000155289,2.4995,Moment (emu),4.81,YZGO_BparaC_4.81MG_2.5K_06242026.DAT
9.75842,1.77073,0.000144348,2.4994,Moment (emu),4.81,YZGO_BparaC_4.81MG_2.5K_06242026.DAT
9.76616,1.77088,0.000137193,2.4995,Moment (emu),4.81,YZGO_BparaC_4.81MG_2.5K_06242026.DAT
9.77247,1.77102,0.000128849,2.4992,Moment (emu),4.81,YZGO_BparaC_4.81MG_2.5K_06242026.DAT
9.77875,1.77132,0.000196008,2.4992,Moment (emu),4.81,YZGO_BparaC_4.81MG_2.5K_06242026.DAT
9.7861,1.77143,0.000179829,2.4993,Moment (emu),4.81,YZGO_BparaC_4.81MG_2.5K_06242026.DAT
9.79379,1.77162,0.000174805,2.4993,Moment (emu),4.81,YZGO_BparaC_4.81MG_2.5K_06242026.DAT
9.80043,1.77168,0.000184144,2.4995,Moment (emu),4.81,YZGO_BparaC_4.81MG_2.5K_06242026.DAT
9.80675,1.77171,0.000176221,2.4998,Moment (emu),4.81,YZGO_BparaC_4.81MG_2.5K_06242026.DAT
9.81447,1.77206,0.000187764,2.4999,Moment (emu),4.81,YZGO_BparaC_4.81MG_2.5K_06242026.DAT
9.82076,1.77223,0.000204545,2.4999,Moment (emu),4.81,YZGO_BparaC_4.81MG_2.5K_06242026.DAT
9.82847,1.77231,0.000146569,2.5000,Moment (emu),4.81,YZGO_BparaC_4.81MG_2.5K_06242026.DAT
9.83478,1.77261,0.000162053,2.5000,Moment (emu),4.81,YZGO_BparaC_4.81MG_2.5K_06242026.DAT
9.84181,1.77283,0.000191249,2.5001,Moment (emu),4.81,YZGO_BparaC_4.81MG_2.5K_06242026.DAT
9.84884,1.77288,0.000150231,2.5002,Moment (emu),4.81,YZGO_BparaC_4.81MG_2.5K_06242026.DAT
9.85653,1.77293,0.000158702,2.5002,Moment (emu),4.81,YZGO_BparaC_4.81MG_2.5K_06242026.DAT
9.86283,1.77331,0.000175473,2.5003,Moment (emu),4.81,YZGO_BparaC_4.81MG_2.5K_06242026.DAT
9.87229,1.77335,0.000159488,2.5002,Moment (emu),4.81,YZGO_BparaC_4.81MG_2.5K_06242026.DAT
9.8772,1.77361,0.000190848,2.5002,Moment (emu),4.81,YZGO_BparaC_4.81MG_2.5K_06242026.DAT
9.88387,1.77363,0.000174367,2.5002,Moment (emu),4.81,YZGO_BparaC_4.81MG_2.5K_06242026.DAT
9.89158,1.77393,0.000178186,2.5001,Moment (emu),4.81,YZGO_BparaC_4.81MG_2.5K_06242026.DAT
9.89791,1.77412,0.000123387,2.5000,Moment (emu),4.81,YZGO_BparaC_4.81MG_2.5K_06242026.DAT
9.90596,1.77418,0.00019111,2.4999,Moment (emu),4.81,YZGO_BparaC_4.81MG_2.5K_06242026.DAT
9.91192,1.77409,0.000151959,2.4997,Moment (emu),4.81,YZGO_BparaC_4.81MG_2.5K_06242026.DAT
9.92,1.77418,0.000210007,2.4999,Moment (emu),4.81,YZGO_BparaC_4.81MG_2.5K_06242026.DAT
9.92596,1.77423,0.000151745,2.5000,Moment (emu),4.81,YZGO_BparaC_4.81MG_2.5K_06242026.DAT
9.93331,1.77431,0.000167099,2.4999,Moment (emu),4.81,YZGO_BparaC_4.81MG_2.5K_06242026.DAT
9.93997,1.77462,0.000168395,2.4999,Moment (emu),4.81,YZGO_BparaC_4.81MG_2.5K_06242026.DAT
9.94769,1.77468,0.000176452,2.5002,Moment (emu),4.81,YZGO_BparaC_4.81MG_2.5K_06242026.DAT
9.95435,1.7748,0.000178086,2.5002,Moment (emu),4.81,YZGO_BparaC_4.81MG_2.5K_06242026.DAT
9.96169,1.77511,0.000142086,2.5004,Moment (emu),4.81,YZGO_BparaC_4.81MG_2.5K_06242026.DAT
9.96799,1.7753,0.000196979,2.5006,Moment (emu),4.81,YZGO_BparaC_4.81MG_2.5K_06242026.DAT
9.975,1.77542,0.000159344,2.5014,Moment (emu),4.81,YZGO_BparaC_4.81MG_2.5K_06242026.DAT
9.98202,1.77555,0.00015787,2.5030,Moment (emu),4.81,YZGO_BparaC_4.81MG_2.5K_06242026.DAT
9.98968,1.77573,0.000171734,2.5054,Moment (emu),4.81,YZGO_BparaC_4.81MG_2.5K_06242026.DAT
9.9958,1.7758,0.000167441,2.5045,Moment (emu),4.81,YZGO_BparaC_4.81MG_2.5K_06242026.DAT
9.99997,1.77606,0.000168579,2.4997,Moment (emu),4.81,YZGO_BparaC_4.81MG_2.5K_06242026.DAT
9.99994,1.77592,0.00011368,2.4998,Moment (emu),4.81,YZGO_BparaC_4.81MG_2.5K_06242026.DAT
10.0008,1.77575,0.000172099,2.4995,Moment (emu),4.81,YZGO_BparaC_4.81MG_2.5K_06242026.DAT
10.0043,1.77592,0.000201173,2.4999,Moment (emu),4.81,YZGO_BparaC_4.81MG_2.5K_06242026.DAT
10.0086,1.77596,0.000157068,2.5004,Moment (emu),4.81,YZGO_BparaC_4.81MG_2.5K_06242026.DAT
10.0131,1.77638,0.000133113,2.5007,Moment (emu),4.81,YZGO_BparaC_4.81MG_2.5K_06242026.DAT
10.0172,1.77646,0.000174102,2.5009,Moment (emu),4.81,YZGO_BparaC_4.81MG_2.5K_06242026.DAT
10.0223,1.77652,0.00014329,2.5006,Moment (emu),4.81,YZGO_BparaC_4.81MG_2.5K_06242026.DAT
10.0264,1.77662,0.000164096,2.4981,Moment (emu),4.81,YZGO_BparaC_4.81MG_2.5K_06242026.DAT
10.0312,1.7769,0.000179543,2.4950,Moment (emu),4.81,YZGO_BparaC_4.81MG_2.5K_06242026.DAT
10.0353,1.77687,0.000179141,2.4943,Moment (emu),4.81,YZGO_BparaC_4.81MG_2.5K_06242026.DAT
10.0403,1.77705,0.000115227,2.4949,Moment (emu),4.81,YZGO_BparaC_4.81MG_2.5K_06242026.DAT
10.0442,1.77715,0.000180334,2.4974,Moment (emu),4.81,YZGO_BparaC_4.81MG_2.5K_06242026.DAT
10.0492,1.77728,0.000166879,2.5003,Moment (emu),4.81,YZGO_BparaC_4.81MG_2.5K_06242026.DAT
10.0535,1.77725,0.000168393,2.5026,Moment (emu),4.81,YZGO_BparaC_4.81MG_2.5K_06242026.DAT
10.0583,1.77738,0.000126885,2.5047,Moment (emu),4.81,YZGO_BparaC_4.81MG_2.5K_06242026.DAT
10.0626,1.77737,0.00014517,2.5054,Moment (emu),4.81,YZGO_BparaC_4.81MG_2.5K_06242026.DAT
10.0669,1.77759,0.000153583,2.5050,Moment (emu),4.81,YZGO_BparaC_4.81MG_2.5K_06242026.DAT
10.0719,1.77758,0.000152372,2.5042,Moment (emu),4.81,YZGO_BparaC_4.81MG_2.5K_06242026.DAT
10.077,1.77769,0.000202688,2.5025,Moment (emu),4.81,YZGO_BparaC_4.81MG_2.5K_06242026.DAT
10.0815,1.77798,0.000145911,2.5014,Moment (emu),4.81,YZGO_BparaC_4.81MG_2.5K_06242026.DAT
10.0854,1.77815,0.000192167,2.5004,Moment (emu),4.81,YZGO_BparaC_4.81MG_2.5K_06242026.DAT
10.0899,1.7781,0.000144743,2.4996,Moment (emu),4.81,YZGO_BparaC_4.81MG_2.5K_06242026.DAT
10.0945,1.77836,0.000202412,2.4990,Moment (emu),4.81,YZGO_BparaC_4.81MG_2.5K_06242026.DAT
10.0995,1.7784,0.000153687,2.4988,Moment (emu),4.81,YZGO_BparaC_4.81MG_2.5K_06242026.DAT
10.1042,1.77851,0.000203072,2.4990,Moment (emu),4.81,YZGO_BparaC_4.81MG_2.5K_06242026.DAT
10.1086,1.77862,0.000142986,2.4989,Moment (emu),4.81,YZGO_BparaC_4.81MG_2.5K_06242026.DAT
10.1125,1.77862,0.00019019,2.4990,Moment (emu),4.81,YZGO_BparaC_4.81MG_2.5K_06242026.DAT
10.1173,1.77883,0.000212286,2.4992,Moment (emu),4.81,YZGO_BparaC_4.81MG_2.5K_06242026.DAT
10.1218,1.77905,0.000131975,2.4993,Moment (emu),4.81,YZGO_BparaC_4.81MG_2.5K_06242026.DAT
10.1271,1.77897,0.000170173,2.4995,Moment (emu),4.81,YZGO_BparaC_4.81MG_2.5K_06242026.DAT
10.1309,1.77913,0.000162471,2.4997,Moment (emu),4.81,YZGO_BparaC_4.81MG_2.5K_06242026.DAT
10.1361,1.77926,0.0001388,2.4998,Moment (emu),4.81,YZGO_BparaC_4.81MG_2.5K_06242026.DAT
10.14,1.77935,0.00012862,2.4998,Moment (emu),4.81,YZGO_BparaC_4.81MG_2.5K_06242026.DAT
10.145,1.77951,0.000160327,2.4998,Moment (emu),4.81,YZGO_BparaC_4.81MG_2.5K_06242026.DAT
10.1491,1.77966,0.000175193,2.4999,Moment (emu),4.81,YZGO_BparaC_4.81MG_2.5K_06242026.DAT
10.1546,1.77968,0.000147776,2.5000,Moment (emu),4.81,YZGO_BparaC_4.81MG_2.5K_06242026.DAT
10.1585,1.77981,0.000145325,2.5000,Moment (emu),4.81,YZGO_BparaC_4.81MG_2.5K_06242026.DAT
10.1628,1.77999,0.000160989,2.5000,Moment (emu),4.81,YZGO_BparaC_4.81MG_2.5K_06242026.DAT
10.1671,1.78006,0.000150317,2.5000,Moment (emu),4.81,YZGO_BparaC_4.81MG_2.5K_06242026.DAT
10.1721,1.78016,0.0001439,2.5001,Moment (emu),4.81,YZGO_BparaC_4.81MG_2.5K_06242026.DAT
10.1765,1.78024,0.000217023,2.5001,Moment (emu),4.81,YZGO_BparaC_4.81MG_2.5K_06242026.DAT
10.181,1.78022,0.000140906,2.5001,Moment (emu),4.81,YZGO_BparaC_4.81MG_2.5K_06242026.DAT
10.1858,1.78055,0.000168027,2.5000,Moment (emu),4.81,YZGO_BparaC_4.81MG_2.5K_06242026.DAT
10.1901,1.78047,0.000128697,2.5000,Moment (emu),4.81,YZGO_BparaC_4.81MG_2.5K_06242026.DAT
10.1947,1.78066,0.000153703,2.4998,Moment (emu),4.81,YZGO_BparaC_4.81MG_2.5K_06242026.DAT
10.1997,1.78077,0.000148958,2.4999,Moment (emu),4.81,YZGO_BparaC_4.81MG_2.5K_06242026.DAT
10.204,1.78087,0.000181931,2.5002,Moment (emu),4.81,YZGO_BparaC_4.81MG_2.5K_06242026.DAT
10.2082,1.781,0.00016432,2.5002,Moment (emu),4.81,YZGO_BparaC_4.81MG_2.5K_06242026.DAT
10.2134,1.78099,0.000183948,2.5003,Moment (emu),4.81,YZGO_BparaC_4.81MG_2.5K_06242026.DAT
10.218,1.78113,0.000175855,2.5002,Moment (emu),4.81,YZGO_BparaC_4.81MG_2.5K_06242026.DAT
10.2223,1.7813,0.000161911,2.5002,Moment (emu),4.81,YZGO_BparaC_4.81MG_2.5K_06242026.DAT
10.2264,1.78139,0.000198523,2.5002,Moment (emu),4.81,YZGO_BparaC_4.81MG_2.5K_06242026.DAT
10.2317,1.78151,0.000150445,2.4999,Moment (emu),4.81,YZGO_BparaC_4.81MG_2.5K_06242026.DAT
10.2358,1.78165,0.000185312,2.4999,Moment (emu),4.81,YZGO_BparaC_4.81MG_2.5K_06242026.DAT
10.2403,1.78164,0.000186286,2.4999,Moment (emu),4.81,YZGO_BparaC_4.81MG_2.5K_06242026.DAT
10.2449,1.78178,0.000195645,2.4999,Moment (emu),4.81,YZGO_BparaC_4.81MG_2.5K_06242026.DAT
10.2494,1.78197,0.00011035,2.5000,Moment (emu),4.81,YZGO_BparaC_4.81MG_2.5K_06242026.DAT
10.2549,1.78209,0.000194106,2.5001,Moment (emu),4.81,YZGO_BparaC_4.81MG_2.5K_06242026.DAT
10.2586,1.7821,0.000163896,2.5001,Moment (emu),4.81,YZGO_BparaC_4.81MG_2.5K_06242026.DAT
10.2631,1.78232,0.000164985,2.5001,Moment (emu),4.81,YZGO_BparaC_4.81MG_2.5K_06242026.DAT
10.2677,1.78224,0.000132293,2.5004,Moment (emu),4.81,YZGO_BparaC_4.81MG_2.5K_06242026.DAT
10.2729,1.78236,0.000158601,2.5037,Moment (emu),4.81,YZGO_BparaC_4.81MG_2.5K_06242026.DAT
10.277,1.78242,0.000159972,2.5051,Moment (emu),4.81,YZGO_BparaC_4.81MG_2.5K_06242026.DAT
10.2818,1.78259,0.000162381,2.5051,Moment (emu),4.81,YZGO_BparaC_4.81MG_2.5K_06242026.DAT
10.2861,1.78266,0.000175482,2.5033,Moment (emu),4.81,YZGO_BparaC_4.81MG_2.5K_06242026.DAT
10.2902,1.78279,0.000157081,2.5010,Moment (emu),4.81,YZGO_BparaC_4.81MG_2.5K_06242026.DAT
10.2948,1.78283,0.000167464,2.4987,Moment (emu),4.81,YZGO_BparaC_4.81MG_2.5K_06242026.DAT
10.3001,1.78321,0.000176744,2.4969,Moment (emu),4.81,YZGO_BparaC_4.81MG_2.5K_06242026.DAT
10.3048,1.7831,0.000150933,2.4954,Moment (emu),4.81,YZGO_BparaC_4.81MG_2.5K_06242026.DAT
10.3089,1.78323,0.000148034,2.4953,Moment (emu),4.81,YZGO_BparaC_4.81MG_2.5K_06242026.DAT
10.3137,1.78326,0.000147931,2.4958,Moment (emu),4.81,YZGO_BparaC_4.81MG_2.5K_06242026.DAT
10.3178,1.78345,0.000199086,2.4965,Moment (emu),4.81,YZGO_BparaC_4.81MG_2.5K_06242026.DAT
10.3221,1.78359,0.000136867,2.4977,Moment (emu),4.81,YZGO_BparaC_4.81MG_2.5K_06242026.DAT
10.3266,1.78371,0.000182124,2.4985,Moment (emu),4.81,YZGO_BparaC_4.81MG_2.5K_06242026.DAT
10.3316,1.78363,0.000149134,2.4996,Moment (emu),4.81,YZGO_BparaC_4.81MG_2.5K_06242026.DAT
10.3357,1.7837,0.000175462,2.5006,Moment (emu),4.81,YZGO_BparaC_4.81MG_2.5K_06242026.DAT
10.3403,1.78386,0.000111388,2.5008,Moment (emu),4.81,YZGO_BparaC_4.81MG_2.5K_06242026.DAT
10.3449,1.78398,0.000152639,2.5008,Moment (emu),4.81,YZGO_BparaC_4.81MG_2.5K_06242026.DAT
10.3499,1.78405,0.00015348,2.5008,Moment (emu),4.81,YZGO_BparaC_4.81MG_2.5K_06242026.DAT
10.3542,1.78425,0.000192412,2.5008,Moment (emu),4.81,YZGO_BparaC_4.81MG_2.5K_06242026.DAT
10.3592,1.78429,0.000128186,2.5008,Moment (emu),4.81,YZGO_BparaC_4.81MG_2.5K_06242026.DAT
10.3631,1.78446,0.000167701,2.5010,Moment (emu),4.81,YZGO_BparaC_4.81MG_2.5K_06242026.DAT
10.3686,1.78462,0.000190626,2.5011,Moment (emu),4.81,YZGO_BparaC_4.81MG_2.5K_06242026.DAT
10.3725,1.78455,0.000161595,2.5010,Moment (emu),4.81,YZGO_BparaC_4.81MG_2.5K_06242026.DAT
10.377,1.78474,0.000186587,2.5007,Moment (emu),4.81,YZGO_BparaC_4.81MG_2.5K_06242026.DAT
10.3816,1.78484,0.000172921,2.5006,Moment (emu),4.81,YZGO_BparaC_4.81MG_2.5K_06242026.DAT
10.3868,1.78482,0.000188042,2.5004,Moment (emu),4.81,YZGO_BparaC_4.81MG_2.5K_06242026.DAT
10.3909,1.78508,0.000128846,2.5002,Moment (emu),4.81,YZGO_BparaC_4.81MG_2.5K_06242026.DAT
10.3957,1.78504,0.000182732,2.5000,Moment (emu),4.81,YZGO_BparaC_4.81MG_2.5K_06242026.DAT
10.3998,1.7852,0.000159011,2.5000,Moment (emu),4.81,YZGO_BparaC_4.81MG_2.5K_06242026.DAT
10.4048,1.78525,0.000183458,2.5001,Moment (emu),4.81,YZGO_BparaC_4.81MG_2.5K_06242026.DAT
10.4091,1.78549,0.000172556,2.5000,Moment (emu),4.81,YZGO_BparaC_4.81MG_2.5K_06242026.DAT
10.4132,1.78549,0.000200514,2.5000,Moment (emu),4.81,YZGO_BparaC_4.81MG_2.5K_06242026.DAT
10.4178,1.7856,0.000160262,2.5001,Moment (emu),4.81,YZGO_BparaC_4.81MG_2.5K_06242026.DAT
10.4223,1.78566,0.000161589,2.5000,Moment (emu),4.81,YZGO_BparaC_4.81MG_2.5K_06242026.DAT
10.4266,1.78584,0.000166961,2.4999,Moment (emu),4.81,YZGO_BparaC_4.81MG_2.5K_06242026.DAT
10.4316,1.786,0.000217406,2.4998,Moment (emu),4.81,YZGO_BparaC_4.81MG_2.5K_06242026.DAT
10.4369,1.78589,0.000175463,2.5001,Moment (emu),4.81,YZGO_BparaC_4.81MG_2.5K_06242026.DAT
10.4405,1.78616,0.000152877,2.4999,Moment (emu),4.81,YZGO_BparaC_4.81MG_2.5K_06242026.DAT
10.446,1.78624,0.00013494,2.4997,Moment (emu),4.81,YZGO_BparaC_4.81MG_2.5K_06242026.DAT
10.4503,1.78628,0.000180644,2.4997,Moment (emu),4.81,YZGO_BparaC_4.81MG_2.5K_06242026.DAT
10.4542,1.78633,0.000162279,2.4998,Moment (emu),4.81,YZGO_BparaC_4.81MG_2.5K_06242026.DAT
10.4594,1.78643,0.00015774,2.5000,Moment (emu),4.81,YZGO_BparaC_4.81MG_2.5K_06242026.DAT
10.4633,1.78662,0.000170775,2.5002,Moment (emu),4.81,YZGO_BparaC_4.81MG_2.5K_06242026.DAT
10.4685,1.78667,0.000143626,2.5003,Moment (emu),4.81,YZGO_BparaC_4.81MG_2.5K_06242026.DAT
10.4724,1.78691,0.000198373,2.5004,Moment (emu),4.81,YZGO_BparaC_4.81MG_2.5K_06242026.DAT
10.4779,1.78659,0.000147077,2.5003,Moment (emu),4.81,YZGO_BparaC_4.81MG_2.5K_06242026.DAT
10.4817,1.78635,0.000211046,2.5001,Moment (emu),4.81,YZGO_BparaC_4.81MG_2.5K_06242026.DAT
10.487,1.78655,0.000136136,2.4999,Moment (emu),4.81,YZGO_BparaC_4.81MG_2.5K_06242026.DAT
10.4911,1.7867,0.00017566,2.4998,Moment (emu),4.81,YZGO_BparaC_4.81MG_2.5K_06242026.DAT
10.4959,1.78699,0.000164214,2.4999,Moment (emu),4.81,YZGO_BparaC_4.81MG_2.5K_06242026.DAT
10.5,1.7869,0.000134673,2.5000,Moment (emu),4.81,YZGO_BparaC_4.81MG_2.5K_06242026.DAT
10.5048,1.78691,0.000166238,2.5002,Moment (emu),4.81,YZGO_BparaC_4.81MG_2.5K_06242026.DAT
10.5096,1.78699,0.000224978,2.5002,Moment (emu),4.81,YZGO_BparaC_4.81MG_2.5K_06242026.DAT
10.5137,1.78709,0.000172684,2.4993,Moment (emu),4.81,YZGO_BparaC_4.81MG_2.5K_06242026.DAT
10.5187,1.78736,0.000174828,2.4969,Moment (emu),4.81,YZGO_BparaC_4.81MG_2.5K_06242026.DAT
10.523,1.78736,9.76436e-05,2.4940,Moment (emu),4.81,YZGO_BparaC_4.81MG_2.5K_06242026.DAT
10.5271,1.78742,0.0001615,2.4943,Moment (emu),4.81,YZGO_BparaC_4.81MG_2.5K_06242026.DAT
10.5323,1.78754,0.000173163,2.4977,Moment (emu),4.81,YZGO_BparaC_4.81MG_2.5K_06242026.DAT
10.5362,1.78751,0.000159835,2.4999,Moment (emu),4.81,YZGO_BparaC_4.81MG_2.5K_06242026.DAT
10.5412,1.78763,0.000179973,2.5021,Moment (emu),4.81,YZGO_BparaC_4.81MG_2.5K_06242026.DAT
10.5453,1.78773,0.000146947,2.5033,Moment (emu),4.81,YZGO_BparaC_4.81MG_2.5K_06242026.DAT
10.5503,1.7879,0.000163654,2.5049,Moment (emu),4.81,YZGO_BparaC_4.81MG_2.5K_06242026.DAT
10.5542,1.78803,0.00021787,2.5048,Moment (emu),4.81,YZGO_BparaC_4.81MG_2.5K_06242026.DAT
10.5601,1.78811,0.000200413,2.5037,Moment (emu),4.81,YZGO_BparaC_4.81MG_2.5K_06242026.DAT
10.5636,1.78804,0.000181553,2.5028,Moment (emu),4.81,YZGO_BparaC_4.81MG_2.5K_06242026.DAT
10.5686,1.78824,0.000111827,2.5019,Moment (emu),4.81,YZGO_BparaC_4.81MG_2.5K_06242026.DAT
10.5736,1.7883,0.000139273,2.5011,Moment (emu),4.81,YZGO_BparaC_4.81MG_2.5K_06242026.DAT
10.5772,1.78835,0.000190946,2.5003,Moment (emu),4.81,YZGO_BparaC_4.81MG_2.5K_06242026.DAT
10.582,1.78845,0.000186673,2.4997,Moment (emu),4.81,YZGO_BparaC_4.81MG_2.5K_06242026.DAT
10.5866,1.78852,0.000175162,2.4995,Moment (emu),4.81,YZGO_BparaC_4.81MG_2.5K_06242026.DAT
10.5913,1.78847,0.000177504,2.4992,Moment (emu),4.81,YZGO_BparaC_4.81MG_2.5K_06242026.DAT
10.5955,1.78901,0.000201266,2.4992,Moment (emu),4.81,YZGO_BparaC_4.81MG_2.5K_06242026.DAT
10.6005,1.78926,0.000166548,2.4996,Moment (emu),4.81,YZGO_BparaC_4.81MG_2.5K_06242026.DAT
10.6043,1.78932,0.000171715,2.4996,Moment (emu),4.81,YZGO_BparaC_4.81MG_2.5K_06242026.DAT
10.6098,1.78946,0.000131891,2.4996,Moment (emu),4.81,YZGO_BparaC_4.81MG_2.5K_06242026.DAT
10.6139,1.7896,0.000173371,2.4997,Moment (emu),4.81,YZGO_BparaC_4.81MG_2.5K_06242026.DAT
10.6182,1.78976,0.000140162,2.4997,Moment (emu),4.81,YZGO_BparaC_4.81MG_2.5K_06242026.DAT
10.6228,1.78967,0.000162265,2.4995,Moment (emu),4.81,YZGO_BparaC_4.81MG_2.5K_06242026.DAT
10.6278,1.78989,0.000152647,2.4995,Moment (emu),4.81,YZGO_BparaC_4.81MG_2.5K_06242026.DAT
10.6321,1.78999,0.000180011,2.4995,Moment (emu),4.81,YZGO_BparaC_4.81MG_2.5K_06242026.DAT
10.6371,1.78994,0.000128847,2.4994,Moment (emu),4.81,YZGO_BparaC_4.81MG_2.5K_06242026.DAT
10.6414,1.79028,0.000163312,2.4996,Moment (emu),4.81,YZGO_BparaC_4.81MG_2.5K_06242026.DAT
10.6453,1.79032,0.000170632,2.4997,Moment (emu),4.81,YZGO_BparaC_4.81MG_2.5K_06242026.DAT
10.6506,1.79037,0.000128592,2.5001,Moment (emu),4.81,YZGO_BparaC_4.81MG_2.5K_06242026.DAT
10.6544,1.79052,0.000145829,2.5003,Moment (emu),4.81,YZGO_BparaC_4.81MG_2.5K_06242026.DAT
10.6593,1.79051,0.000133682,2.5003,Moment (emu),4.81,YZGO_BparaC_4.81MG_2.5K_06242026.DAT
10.6645,1.79062,0.000204249,2.5002,Moment (emu),4.81,YZGO_BparaC_4.81MG_2.5K_06242026.DAT
10.669,1.79082,0.000168211,2.5000,Moment (emu),4.81,YZGO_BparaC_4.81MG_2.5K_06242026.DAT
10.6736,1.79091,0.000219268,2.4999,Moment (emu),4.81,YZGO_BparaC_4.81MG_2.5K_06242026.DAT
10.6781,1.79093,0.000169965,2.4997,Moment (emu),4.81,YZGO_BparaC_4.81MG_2.5K_06242026.DAT
10.682,1.79108,0.000189286,2.4997,Moment (emu),4.81,YZGO_BparaC_4.81MG_2.5K_06242026.DAT
10.6868,1.79133,0.000198418,2.4995,Moment (emu),4.81,YZGO_BparaC_4.81MG_2.5K_06242026.DAT
10.6911,1.79128,0.000154883,2.4997,Moment (emu),4.81,YZGO_BparaC_4.81MG_2.5K_06242026.DAT
10.6959,1.79132,0.000196199,2.4998,Moment (emu),4.81,YZGO_BparaC_4.81MG_2.5K_06242026.DAT
10.7,1.79151,0.000180928,2.5000,Moment (emu),4.81,YZGO_BparaC_4.81MG_2.5K_06242026.DAT
10.7052,1.79156,0.000164462,2.5001,Moment (emu),4.81,YZGO_BparaC_4.81MG_2.5K_06242026.DAT
10.7091,1.79156,0.000157457,2.5001,Moment (emu),4.81,YZGO_BparaC_4.81MG_2.5K_06242026.DAT
10.7134,1.79163,0.000160386,2.5001,Moment (emu),4.81,YZGO_BparaC_4.81MG_2.5K_06242026.DAT
10.718,1.7917,0.000213544,2.5003,Moment (emu),4.81,YZGO_BparaC_4.81MG_2.5K_06242026.DAT
10.7228,1.79191,0.000187595,2.5004,Moment (emu),4.81,YZGO_BparaC_4.81MG_2.5K_06242026.DAT
10.7273,1.79196,0.000174864,2.5003,Moment (emu),4.81,YZGO_BparaC_4.81MG_2.5K_06242026.DAT
10.7321,1.79212,0.000170791,2.5003,Moment (emu),4.81,YZGO_BparaC_4.81MG_2.5K_06242026.DAT
10.7369,1.79212,0.000140024,2.5002,Moment (emu),4.81,YZGO_BparaC_4.81MG_2.5K_06242026.DAT
10.741,1.79234,0.000210507,2.5001,Moment (emu),4.81,YZGO_BparaC_4.81MG_2.5K_06242026.DAT
10.746,1.79229,0.000184872,2.5001,Moment (emu),4.81,YZGO_BparaC_4.81MG_2.5K_06242026.DAT
10.7503,1.79248,0.000161142,2.5002,Moment (emu),4.81,YZGO_BparaC_4.81MG_2.5K_06242026.DAT
10.7551,1.79251,0.000105316,2.5001,Moment (emu),4.81,YZGO_BparaC_4.81MG_2.5K_06242026.DAT
10.7595,1.79264,0.000175527,2.5016,Moment (emu),4.81,YZGO_BparaC_4.81MG_2.5K_06242026.DAT
10.7645,1.79274,0.000195662,2.5038,Moment (emu),4.81,YZGO_BparaC_4.81MG_2.5K_06242026.DAT
10.769,1.7927,0.000160958,2.5051,Moment (emu),4.81,YZGO_BparaC_4.81MG_2.5K_06242026.DAT
10.7734,1.79275,0.000197439,2.5046,Moment (emu),4.81,YZGO_BparaC_4.81MG_2.5K_06242026.DAT
10.7773,1.79315,0.000139329,2.5026,Moment (emu),4.81,YZGO_BparaC_4.81MG_2.5K_06242026.DAT
10.7822,1.79296,0.000157922,2.4995,Moment (emu),4.81,YZGO_BparaC_4.81MG_2.5K_06242026.DAT
10.7868,1.79333,0.00013574,2.4975,Moment (emu),4.81,YZGO_BparaC_4.81MG_2.5K_06242026.DAT
10.7913,1.79328,0.000173549,2.4963,Moment (emu),4.81,YZGO_BparaC_4.81MG_2.5K_06242026.DAT
10.7961,1.79345,0.000231336,2.4955,Moment (emu),4.81,YZGO_BparaC_4.81MG_2.5K_06242026.DAT
10.8011,1.79351,0.000187051,2.4956,Moment (emu),4.81,YZGO_BparaC_4.81MG_2.5K_06242026.DAT
10.8057,1.79355,0.000184976,2.4961,Moment (emu),4.81,YZGO_BparaC_4.81MG_2.5K_06242026.DAT
10.8095,1.79375,0.000156516,2.4971,Moment (emu),4.81,YZGO_BparaC_4.81MG_2.5K_06242026.DAT
10.814,1.79379,0.000140793,2.4984,Moment (emu),4.81,YZGO_BparaC_4.81MG_2.5K_06242026.DAT
10.8193,1.79393,0.000164295,2.4994,Moment (emu),4.81,YZGO_BparaC_4.81MG_2.5K_06242026.DAT
10.8229,1.794,0.000182561,2.5000,Moment (emu),4.81,YZGO_BparaC_4.81MG_2.5K_06242026.DAT
10.8275,1.79398,0.000222681,2.5005,Moment (emu),4.81,YZGO_BparaC_4.81MG_2.5K_06242026.DAT
10.8325,1.79428,0.000122841,2.5009,Moment (emu),4.81,YZGO_BparaC_4.81MG_2.5K_06242026.DAT
10.8378,1.79421,0.000136342,2.5011,Moment (emu),4.81,YZGO_BparaC_4.81MG_2.5K_06242026.DAT
10.8414,1.79444,0.000185252,2.5010,Moment (emu),4.81,YZGO_BparaC_4.81MG_2.5K_06242026.DAT
10.8467,1.79435,0.000191634,2.5009,Moment (emu),4.81,YZGO_BparaC_4.81MG_2.5K_06242026.DAT
10.8509,1.79467,0.000122922,2.5003,Moment (emu),4.81,YZGO_BparaC_4.81MG_2.5K_06242026.DAT
10.8548,1.79471,0.000150468,2.5003,Moment (emu),4.81,YZGO_BparaC_4.81MG_2.5K_06242026.DAT
10.86,1.7947,0.000177276,2.5002,Moment (emu),4.81,YZGO_BparaC_4.81MG_2.5K_06242026.DAT
10.8646,1.79484,0.000195574,2.5002,Moment (emu),4.81,YZGO_BparaC_4.81MG_2.5K_06242026.DAT
10.8691,1.79498,0.000142274,2.5002,Moment (emu),4.81,YZGO_BparaC_4.81MG_2.5K_06242026.DAT
10.8735,1.79506,0.000168945,2.5002,Moment (emu),4.81,YZGO_BparaC_4.81MG_2.5K_06242026.DAT
10.8783,1.79498,0.000164161,2.5003,Moment (emu),4.81,YZGO_BparaC_4.81MG_2.5K_06242026.DAT
10.8824,1.79514,0.000162404,2.5003,Moment (emu),4.81,YZGO_BparaC_4.81MG_2.5K_06242026.DAT
10.8867,1.79529,0.000172612,2.5006,Moment (emu),4.81,YZGO_BparaC_4.81MG_2.5K_06242026.DAT
10.8915,1.79533,0.000185114,2.5008,Moment (emu),4.81,YZGO_BparaC_4.81MG_2.5K_06242026.DAT
10.896,1.7954,0.00017193,2.5008,Moment (emu),4.81,YZGO_BparaC_4.81MG_2.5K_06242026.DAT
10.9004,1.79549,0.000155707,2.5005,Moment (emu),4.81,YZGO_BparaC_4.81MG_2.5K_06242026.DAT
10.9056,1.79553,0.000168041,2.5002,Moment (emu),4.81,YZGO_BparaC_4.81MG_2.5K_06242026.DAT
10.9095,1.79575,0.000215847,2.4999,Moment (emu),4.81,YZGO_BparaC_4.81MG_2.5K_06242026.DAT
10.914,1.7959,0.0001532,2.4998,Moment (emu),4.81,YZGO_BparaC_4.81MG_2.5K_06242026.DAT
10.9193,1.79594,0.000191388,2.4996,Moment (emu),4.81,YZGO_BparaC_4.81MG_2.5K_06242026.DAT
10.9236,1.79615,0.00015945,2.4996,Moment (emu),4.81,YZGO_BparaC_4.81MG_2.5K_06242026.DAT
10.9277,1.796,0.000141633,2.4996,Moment (emu),4.81,YZGO_BparaC_4.81MG_2.5K_06242026.DAT
10.9329,1.79636,0.000221534,2.4995,Moment (emu),4.81,YZGO_BparaC_4.81MG_2.5K_06242026.DAT
10.937,1.79641,0.000160971,2.4996,Moment (emu),4.81,YZGO_BparaC_4.81MG_2.5K_06242026.DAT
10.9421,1.79644,0.000202953,2.4997,Moment (emu),4.81,YZGO_BparaC_4.81MG_2.5K_06242026.DAT
10.9466,1.7964,0.000193229,2.5001,Moment (emu),4.81,YZGO_BparaC_4.81MG_2.5K_06242026.DAT
10.9514,1.79669,0.000153108,2.5003,Moment (emu),4.81,YZGO_BparaC_4.81MG_2.5K_06242026.DAT
10.9555,1.79671,0.000180567,2.5004,Moment (emu),4.81,YZGO_BparaC_4.81MG_2.5K_06242026.DAT
10.9598,1.79678,0.000205351,2.5003,Moment (emu),4.81,YZGO_BparaC_4.81MG_2.5K_06242026.DAT
10.9646,1.79683,0.000204088,2.5003,Moment (emu),4.81,YZGO_BparaC_4.81MG_2.5K_06242026.DAT
10.9687,1.79691,0.000142968,2.5003,Moment (emu),4.81,YZGO_BparaC_4.81MG_2.5K_06242026.DAT
10.9733,1.797,0.000185949,2.5003,Moment (emu),4.81,YZGO_BparaC_4.81MG_2.5K_06242026.DAT
10.9778,1.79718,0.000177839,2.5001,Moment (emu),4.81,YZGO_BparaC_4.81MG_2.5K_06242026.DAT
10.9828,1.7973,0.000170228,2.4998,Moment (emu),4.81,YZGO_BparaC_4.81MG_2.5K_06242026.DAT
10.9869,1.79734,0.000158331,2.4996,Moment (emu),4.81,YZGO_BparaC_4.81MG_2.5K_06242026.DAT
10.9922,1.79761,0.000157906,2.4998,Moment (emu),4.81,YZGO_BparaC_4.81MG_2.5K_06242026.DAT
10.996,1.79755,0.000132033,2.4998,Moment (emu),4.81,YZGO_BparaC_4.81MG_2.5K_06242026.DAT
11.0017,1.79752,0.000170243,2.4991,Moment (emu),4.81,YZGO_BparaC_4.81MG_2.5K_06242026.DAT
11.0051,1.7977,0.000173675,2.4975,Moment (emu),4.81,YZGO_BparaC_4.81MG_2.5K_06242026.DAT
11.0097,1.79781,0.000180408,2.4952,Moment (emu),4.81,YZGO_BparaC_4.81MG_2.5K_06242026.DAT
11.0147,1.79786,0.000150595,2.4943,Moment (emu),4.81,YZGO_BparaC_4.81MG_2.5K_06242026.DAT
11.0195,1.79806,0.000194569,2.4967,Moment (emu),4.81,YZGO_BparaC_4.81MG_2.5K_06242026.DAT
11.0238,1.79814,0.00018159,2.4987,Moment (emu),4.81,YZGO_BparaC_4.81MG_2.5K_06242026.DAT
11.0279,1.7982,0.000177196,2.5013,Moment (emu),4.81,YZGO_BparaC_4.81MG_2.5K_06242026.DAT
11.0323,1.7983,0.000190023,2.5038,Moment (emu),4.81,YZGO_BparaC_4.81MG_2.5K_06242026.DAT
11.037,1.79836,0.000167366,2.5052,Moment (emu),4.81,YZGO_BparaC_4.81MG_2.5K_06242026.DAT
11.042,1.79827,0.00014551,2.5058,Moment (emu),4.81,YZGO_BparaC_4.81MG_2.5K_06242026.DAT
11.0464,1.79834,0.000182349,2.5052,Moment (emu),4.81,YZGO_BparaC_4.81MG_2.5K_06242026.DAT
11.0514,1.79844,0.000191245,2.5040,Moment (emu),4.81,YZGO_BparaC_4.81MG_2.5K_06242026.DAT
11.0553,1.79883,0.000165881,2.5027,Moment (emu),4.81,YZGO_BparaC_4.81MG_2.5K_06242026.DAT
11.0598,1.79894,0.000213358,2.5015,Moment (emu),4.81,YZGO_BparaC_4.81MG_2.5K_06242026.DAT
11.0644,1.7988,0.00020669,2.5004,Moment (emu),4.81,YZGO_BparaC_4.81MG_2.5K_06242026.DAT
11.0696,1.79904,0.000146349,2.4994,Moment (emu),4.81,YZGO_BparaC_4.81MG_2.5K_06242026.DAT
11.0735,1.79909,0.000199362,2.4990,Moment (emu),4.81,YZGO_BparaC_4.81MG_2.5K_06242026.DAT
11.0788,1.79921,0.000166054,2.4986,Moment (emu),4.81,YZGO_BparaC_4.81MG_2.5K_06242026.DAT
11.0833,1.79922,0.000187316,2.4987,Moment (emu),4.81,YZGO_BparaC_4.81MG_2.5K_06242026.DAT
11.0877,1.7995,0.000177155,2.4986,Moment (emu),4.81,YZGO_BparaC_4.81MG_2.5K_06242026.DAT
11.0918,1.79934,0.000149157,2.4986,Moment (emu),4.81,YZGO_BparaC_4.81MG_2.5K_06242026.DAT
11.0974,1.79949,0.000184756,2.4988,Moment (emu),4.81,YZGO_BparaC_4.81MG_2.5K_06242026.DAT
11.102,1.7996,0.000149556,2.4988,Moment (emu),4.81,YZGO_BparaC_4.81MG_2.5K_06242026.DAT
11.1056,1.79969,0.000184099,2.4992,Moment (emu),4.81,YZGO_BparaC_4.81MG_2.5K_06242026.DAT
11.1099,1.79973,0.000174798,2.4998,Moment (emu),4.81,YZGO_BparaC_4.81MG_2.5K_06242026.DAT
11.1152,1.79992,0.000164918,2.5000,Moment (emu),4.81,YZGO_BparaC_4.81MG_2.5K_06242026.DAT
11.1191,1.79996,0.000187229,2.5002,Moment (emu),4.81,YZGO_BparaC_4.81MG_2.5K_06242026.DAT
11.1236,1.80008,0.000170857,2.5004,Moment (emu),4.81,YZGO_BparaC_4.81MG_2.5K_06242026.DAT
11.1282,1.80005,0.000177747,2.5004,Moment (emu),4.81,YZGO_BparaC_4.81MG_2.5K_06242026.DAT
11.1327,1.80025,0.00013661,2.5000,Moment (emu),4.81,YZGO_BparaC_4.81MG_2.5K_06242026.DAT
11.1373,1.80023,0.000165239,2.4997,Moment (emu),4.81,YZGO_BparaC_4.81MG_2.5K_06242026.DAT
11.1425,1.80041,0.000199004,2.4995,Moment (emu),4.81,YZGO_BparaC_4.81MG_2.5K_06242026.DAT
11.1464,1.80053,0.000177715,2.4994,Moment (emu),4.81,YZGO_BparaC_4.81MG_2.5K_06242026.DAT
11.1514,1.80066,0.000171332,2.4994,Moment (emu),4.81,YZGO_BparaC_4.81MG_2.5K_06242026.DAT
11.1555,1.80061,0.000174969,2.4995,Moment (emu),4.81,YZGO_BparaC_4.81MG_2.5K_06242026.DAT
11.1612,1.80055,0.000127488,2.5000,Moment (emu),4.81,YZGO_BparaC_4.81MG_2.5K_06242026.DAT
11.1648,1.80073,0.00014586,2.5002,Moment (emu),4.81,YZGO_BparaC_4.81MG_2.5K_06242026.DAT
11.1701,1.80099,0.000161684,2.5004,Moment (emu),4.81,YZGO_BparaC_4.81MG_2.5K_06242026.DAT
11.1744,1.8011,0.000189565,2.5004,Moment (emu),4.81,YZGO_BparaC_4.81MG_2.5K_06242026.DAT
11.1783,1.80121,0.000195776,2.5005,Moment (emu),4.81,YZGO_BparaC_4.81MG_2.5K_06242026.DAT
11.183,1.80137,0.000173174,2.5005,Moment (emu),4.81,YZGO_BparaC_4.81MG_2.5K_06242026.DAT
11.1874,1.80154,0.000190812,2.5004,Moment (emu),4.81,YZGO_BparaC_4.81MG_2.5K_06242026.DAT
11.1924,1.80159,0.000192926,2.5002,Moment (emu),4.81,YZGO_BparaC_4.81MG_2.5K_06242026.DAT
11.197,1.8017,0.000186038,2.5004,Moment (emu),4.81,YZGO_BparaC_4.81MG_2.5K_06242026.DAT
11.2013,1.80176,0.000165241,2.5006,Moment (emu),4.81,YZGO_BparaC_4.81MG_2.5K_06242026.DAT
11.2056,1.80177,0.000197838,2.5006,Moment (emu),4.81,YZGO_BparaC_4.81MG_2.5K_06242026.DAT
11.2108,1.80197,0.000163794,2.5005,Moment (emu),4.81,YZGO_BparaC_4.81MG_2.5K_06242026.DAT
11.2145,1.80196,0.000184341,2.5002,Moment (emu),4.81,YZGO_BparaC_4.81MG_2.5K_06242026.DAT
11.2197,1.80218,0.000162044,2.5000,Moment (emu),4.81,YZGO_BparaC_4.81MG_2.5K_06242026.DAT
11.2238,1.80221,0.000153414,2.4999,Moment (emu),4.81,YZGO_BparaC_4.81MG_2.5K_06242026.DAT
11.2289,1.80248,0.000162,2.4997,Moment (emu),4.81,YZGO_BparaC_4.81MG_2.5K_06242026.DAT
11.233,1.80234,0.000190157,2.4997,Moment (emu),4.81,YZGO_BparaC_4.81MG_2.5K_06242026.DAT
11.2384,1.80244,0.000160029,2.4996,Moment (emu),4.81,YZGO_BparaC_4.81MG_2.5K_06242026.DAT
11.2428,1.80253,0.000217346,2.4996,Moment (emu),4.81,YZGO_BparaC_4.81MG_2.5K_06242026.DAT
11.2478,1.80246,0.000216621,2.5000,Moment (emu),4.81,YZGO_BparaC_4.81MG_2.5K_06242026.DAT
11.2516,1.80264,0.000159023,2.5023,Moment (emu),4.81,YZGO_BparaC_4.81MG_2.5K_06242026.DAT
11.2559,1.80253,0.000162062,2.5047,Moment (emu),4.81,YZGO_BparaC_4.81MG_2.5K_06242026.DAT
11.2608,1.80281,0.000152218,2.5052,Moment (emu),4.81,YZGO_BparaC_4.81MG_2.5K_06242026.DAT
11.2646,1.80297,0.00019049,2.5038,Moment (emu),4.81,YZGO_BparaC_4.81MG_2.5K_06242026.DAT
11.2696,1.80307,0.000159324,2.5013,Moment (emu),4.81,YZGO_BparaC_4.81MG_2.5K_06242026.DAT
11.2742,1.80317,0.000136026,2.4987,Moment (emu),4.81,YZGO_BparaC_4.81MG_2.5K_06242026.DAT
11.2792,1.80325,0.000186747,2.4969,Moment (emu),4.81,YZGO_BparaC_4.81MG_2.5K_06242026.DAT
11.2835,1.80329,0.000199848,2.4960,Moment (emu),4.81,YZGO_BparaC_4.81MG_2.5K_06242026.DAT
11.2874,1.80332,0.000157322,2.4960,Moment (emu),4.81,YZGO_BparaC_4.81MG_2.5K_06242026.DAT
11.2924,1.8034,0.000162338,2.4964,Moment (emu),4.81,YZGO_BparaC_4.81MG_2.5K_06242026.DAT
11.2963,1.8035,0.00016379,2.4972,Moment (emu),4.81,YZGO_BparaC_4.81MG_2.5K_06242026.DAT
11.3009,1.80364,0.000161852,2.4983,Moment (emu),4.81,YZGO_BparaC_4.81MG_2.5K_06242026.DAT
11.3059,1.80363,0.000147436,2.4993,Moment (emu),4.81,YZGO_BparaC_4.81MG_2.5K_06242026.DAT
11.3106,1.8038,0.00015529,2.4999,Moment (emu),4.81,YZGO_BparaC_4.81MG_2.5K_06242026.DAT
11.3152,1.80371,0.00016986,2.5004,Moment (emu),4.81,YZGO_BparaC_4.81MG_2.5K_06242026.DAT
11.3202,1.80387,0.000210976,2.5006,Moment (emu),4.81,YZGO_BparaC_4.81MG_2.5K_06242026.DAT
11.3238,1.80406,0.000148208,2.5006,Moment (emu),4.81,YZGO_BparaC_4.81MG_2.5K_06242026.DAT
11.3286,1.80406,0.000187919,2.5007,Moment (emu),4.81,YZGO_BparaC_4.81MG_2.5K_06242026.DAT
11.333,1.80423,0.000171052,2.5007,Moment (emu),4.81,YZGO_BparaC_4.81MG_2.5K_06242026.DAT
11.338,1.80432,0.000144119,2.5005,Moment (emu),4.81,YZGO_BparaC_4.81MG_2.5K_06242026.DAT
11.3418,1.80432,0.000173985,2.5004,Moment (emu),4.81,YZGO_BparaC_4.81MG_2.5K_06242026.DAT
11.3466,1.8046,0.000141191,2.5004,Moment (emu),4.81,YZGO_BparaC_4.81MG_2.5K_06242026.DAT
11.351,1.80449,0.000202002,2.5005,Moment (emu),4.81,YZGO_BparaC_4.81MG_2.5K_06242026.DAT
11.3558,1.80465,0.000176512,2.5005,Moment (emu),4.81,YZGO_BparaC_4.81MG_2.5K_06242026.DAT
11.3601,1.80473,0.000183645,2.5005,Moment (emu),4.81,YZGO_BparaC_4.81MG_2.5K_06242026.DAT
11.3649,1.80476,0.000193268,2.5004,Moment (emu),4.81,YZGO_BparaC_4.81MG_2.5K_06242026.DAT
11.3692,1.80484,0.000174924,2.5003,Moment (emu),4.81,YZGO_BparaC_4.81MG_2.5K_06242026.DAT
11.3745,1.80491,0.000216402,2.5001,Moment (emu),4.81,YZGO_BparaC_4.81MG_2.5K_06242026.DAT
11.3785,1.80506,0.00020434,2.5001,Moment (emu),4.81,YZGO_BparaC_4.81MG_2.5K_06242026.DAT
11.3831,1.80508,0.000171865,2.5002,Moment (emu),4.81,YZGO_BparaC_4.81MG_2.5K_06242026.DAT
11.3881,1.80511,0.000166613,2.5001,Moment (emu),4.81,YZGO_BparaC_4.81MG_2.5K_06242026.DAT
11.3935,1.80519,0.000148332,2.5001,Moment (emu),4.81,YZGO_BparaC_4.81MG_2.5K_06242026.DAT
11.3967,1.80543,0.000157481,2.5001,Moment (emu),4.81,YZGO_BparaC_4.81MG_2.5K_06242026.DAT
11.4015,1.80552,0.000186518,2.5000,Moment (emu),4.81,YZGO_BparaC_4.81MG_2.5K_06242026.DAT
11.4065,1.80553,0.000132264,2.5001,Moment (emu),4.81,YZGO_BparaC_4.81MG_2.5K_06242026.DAT
11.4104,1.80565,0.000205774,2.5002,Moment (emu),4.81,YZGO_BparaC_4.81MG_2.5K_06242026.DAT
11.4154,1.80575,0.000171217,2.5000,Moment (emu),4.81,YZGO_BparaC_4.81MG_2.5K_06242026.DAT
11.4195,1.80578,0.000173963,2.5000,Moment (emu),4.81,YZGO_BparaC_4.81MG_2.5K_06242026.DAT
11.4238,1.80597,0.000151335,2.4999,Moment (emu),4.81,YZGO_BparaC_4.81MG_2.5K_06242026.DAT
11.4284,1.80604,0.000177386,2.4998,Moment (emu),4.81,YZGO_BparaC_4.81MG_2.5K_06242026.DAT
11.4332,1.8061,0.000179656,2.4999,Moment (emu),4.81,YZGO_BparaC_4.81MG_2.5K_06242026.DAT
11.4377,1.80617,0.000162581,2.5000,Moment (emu),4.81,YZGO_BparaC_4.81MG_2.5K_06242026.DAT
11.4425,1.80631,0.000185258,2.4997,Moment (emu),4.81,YZGO_BparaC_4.81MG_2.5K_06242026.DAT
11.4475,1.80631,0.000199335,2.4997,Moment (emu),4.81,YZGO_BparaC_4.81MG_2.5K_06242026.DAT
11.4519,1.80648,0.000182936,2.4997,Moment (emu),4.81,YZGO_BparaC_4.81MG_2.5K_06242026.DAT
11.4569,1.80669,0.000191663,2.4999,Moment (emu),4.81,YZGO_BparaC_4.81MG_2.5K_06242026.DAT
11.4612,1.80672,0.000173563,2.4998,Moment (emu),4.81,YZGO_BparaC_4.81MG_2.5K_06242026.DAT
11.4662,1.80662,0.000169228,2.5000,Moment (emu),4.81,YZGO_BparaC_4.81MG_2.5K_06242026.DAT
11.4701,1.80669,0.000124292,2.5001,Moment (emu),4.81,YZGO_BparaC_4.81MG_2.5K_06242026.DAT
11.474,1.80685,0.000169793,2.5002,Moment (emu),4.81,YZGO_BparaC_4.81MG_2.5K_06242026.DAT
11.4788,1.80714,0.000209533,2.5000,Moment (emu),4.81,YZGO_BparaC_4.81MG_2.5K_06242026.DAT
11.4833,1.80712,0.000204659,2.4998,Moment (emu),4.81,YZGO_BparaC_4.81MG_2.5K_06242026.DAT
11.4876,1.80734,0.000149467,2.4997,Moment (emu),4.81,YZGO_BparaC_4.81MG_2.5K_06242026.DAT
11.4922,1.80732,0.000191143,2.4987,Moment (emu),4.81,YZGO_BparaC_4.81MG_2.5K_06242026.DAT
11.4974,1.80734,0.000173167,2.4960,Moment (emu),4.81,YZGO_BparaC_4.81MG_2.5K_06242026.DAT
11.5015,1.80752,0.000212198,2.4942,Moment (emu),4.81,YZGO_BparaC_4.81MG_2.5K_06242026.DAT
11.5067,1.80763,0.000198473,2.4948,Moment (emu),4.81,YZGO_BparaC_4.81MG_2.5K_06242026.DAT
11.5108,1.80767,0.000150722,2.4965,Moment (emu),4.81,YZGO_BparaC_4.81MG_2.5K_06242026.DAT
11.5156,1.80773,0.000178779,2.5001,Moment (emu),4.81,YZGO_BparaC_4.81MG_2.5K_06242026.DAT
11.5195,1.80767,0.000195087,2.5027,Moment (emu),4.81,YZGO_BparaC_4.81MG_2.5K_06242026.DAT
11.5247,1.80783,0.000225271,2.5042,Moment (emu),4.81,YZGO_BparaC_4.81MG_2.5K_06242026.DAT
11.5288,1.80782,0.000129653,2.5052,Moment (emu),4.81,YZGO_BparaC_4.81MG_2.5K_06242026.DAT
11.5341,1.80799,0.000175274,2.5053,Moment (emu),4.81,YZGO_BparaC_4.81MG_2.5K_06242026.DAT
11.5379,1.8081,0.000188659,2.5044,Moment (emu),4.81,YZGO_BparaC_4.81MG_2.5K_06242026.DAT
11.5423,1.80818,0.000189176,2.5027,Moment (emu),4.81,YZGO_BparaC_4.81MG_2.5K_06242026.DAT
11.5471,1.80821,0.000154913,2.5016,Moment (emu),4.81,YZGO_BparaC_4.81MG_2.5K_06242026.DAT
11.5521,1.8084,0.000169119,2.5008,Moment (emu),4.81,YZGO_BparaC_4.81MG_2.5K_06242026.DAT
11.5566,1.80839,0.000149162,2.4997,Moment (emu),4.81,YZGO_BparaC_4.81MG_2.5K_06242026.DAT
11.5609,1.8084,0.000166649,2.4994,Moment (emu),4.81,YZGO_BparaC_4.81MG_2.5K_06242026.DAT
11.5655,1.80856,0.000182313,2.4991,Moment (emu),4.81,YZGO_BparaC_4.81MG_2.5K_06242026.DAT
11.5696,1.80864,0.000145011,2.4990,Moment (emu),4.81,YZGO_BparaC_4.81MG_2.5K_06242026.DAT
11.5742,1.8086,0.000121971,2.4991,Moment (emu),4.81,YZGO_BparaC_4.81MG_2.5K_06242026.DAT
11.5792,1.80887,0.000195608,2.4994,Moment (emu),4.81,YZGO_BparaC_4.81MG_2.5K_06242026.DAT
11.584,1.80894,0.000156457,2.4996,Moment (emu),4.81,YZGO_BparaC_4.81MG_2.5K_06242026.DAT
