Repository: dpaj/YbZn2GaO5

# Data directory

## `data/neutron/CNCS_1d_scans/`

One-dimensional CNCS energy scans used for fitting and comparison. File names encode incident energy, temperature, field, and reciprocal-space position.

## `data/neutron/CNCS_2d_scans/`

Two-dimensional CNCS data products used for visual comparison to the fitted/preliminary model.

## `data/magnetization/`

Digitized magnetization-versus-field data.

Current file:

- `YZGO_MvB_black_curve_digitized_visible.csv`

## `data/cif/`

Crystallographic information file for YbZn2GaO5.

Current file:

- `ICSD_CollCode138765.cif`

File: data/magnetization/YZGO_MvH_2p5K_Bperpc_vsm.csv (part 4 of 6)
B_T,M_muB_per_Yb,M_err_muB_per_Yb,T_sample_K,moment_column,mass_mg,source_file
9.39091,1.52101,0.000338121,2.4959,Moment (emu),7.70,YZGO_BperpC_7.7MG_2.5K_06242026.DAT
9.39934,1.52098,0.000311722,2.4970,Moment (emu),7.70,YZGO_BperpC_7.7MG_2.5K_06242026.DAT
9.4067,1.52167,0.000359022,2.4987,Moment (emu),7.70,YZGO_BperpC_7.7MG_2.5K_06242026.DAT
9.41268,1.52177,0.000365036,2.4999,Moment (emu),7.70,YZGO_BperpC_7.7MG_2.5K_06242026.DAT
9.41899,1.52222,0.00037584,2.5016,Moment (emu),7.70,YZGO_BperpC_7.7MG_2.5K_06242026.DAT
9.42632,1.52177,0.000343644,2.5030,Moment (emu),7.70,YZGO_BperpC_7.7MG_2.5K_06242026.DAT
9.43259,1.52236,0.000355034,2.5035,Moment (emu),7.70,YZGO_BperpC_7.7MG_2.5K_06242026.DAT
9.44061,1.52252,0.00031256,2.5035,Moment (emu),7.70,YZGO_BperpC_7.7MG_2.5K_06242026.DAT
9.44692,1.52305,0.000299415,2.5032,Moment (emu),7.70,YZGO_BperpC_7.7MG_2.5K_06242026.DAT
9.45502,1.52322,0.000325298,2.5022,Moment (emu),7.70,YZGO_BperpC_7.7MG_2.5K_06242026.DAT
9.46098,1.5243,0.000254798,2.5017,Moment (emu),7.70,YZGO_BperpC_7.7MG_2.5K_06242026.DAT
9.46869,1.52445,0.000358007,2.5006,Moment (emu),7.70,YZGO_BperpC_7.7MG_2.5K_06242026.DAT
9.47569,1.52478,0.000323869,2.5004,Moment (emu),7.70,YZGO_BperpC_7.7MG_2.5K_06242026.DAT
9.482,1.52473,0.000335889,2.4998,Moment (emu),7.70,YZGO_BperpC_7.7MG_2.5K_06242026.DAT
9.48973,1.52555,0.000246004,2.4993,Moment (emu),7.70,YZGO_BperpC_7.7MG_2.5K_06242026.DAT
9.49569,1.52583,0.000381617,2.4992,Moment (emu),7.70,YZGO_BperpC_7.7MG_2.5K_06242026.DAT
9.5027,1.52588,0.000312331,2.4992,Moment (emu),7.70,YZGO_BperpC_7.7MG_2.5K_06242026.DAT
9.50971,1.52639,0.00032084,2.4992,Moment (emu),7.70,YZGO_BperpC_7.7MG_2.5K_06242026.DAT
9.51741,1.52634,0.000275994,2.4992,Moment (emu),7.70,YZGO_BperpC_7.7MG_2.5K_06242026.DAT
9.52372,1.52636,0.000345306,2.4994,Moment (emu),7.70,YZGO_BperpC_7.7MG_2.5K_06242026.DAT
9.53074,1.52766,0.00037267,2.4996,Moment (emu),7.70,YZGO_BperpC_7.7MG_2.5K_06242026.DAT
9.53776,1.52787,0.000347562,2.4998,Moment (emu),7.70,YZGO_BperpC_7.7MG_2.5K_06242026.DAT
9.54477,1.52792,0.000299271,2.4999,Moment (emu),7.70,YZGO_BperpC_7.7MG_2.5K_06242026.DAT
9.55178,1.5278,0.000330046,2.5000,Moment (emu),7.70,YZGO_BperpC_7.7MG_2.5K_06242026.DAT
9.55984,1.52844,0.000254171,2.5001,Moment (emu),7.70,YZGO_BperpC_7.7MG_2.5K_06242026.DAT
9.56579,1.52875,0.000325089,2.5001,Moment (emu),7.70,YZGO_BperpC_7.7MG_2.5K_06242026.DAT
9.57315,1.52888,0.00033242,2.4999,Moment (emu),7.70,YZGO_BperpC_7.7MG_2.5K_06242026.DAT
9.58086,1.52923,0.000367408,2.4998,Moment (emu),7.70,YZGO_BperpC_7.7MG_2.5K_06242026.DAT
9.58788,1.52993,0.000308624,2.5000,Moment (emu),7.70,YZGO_BperpC_7.7MG_2.5K_06242026.DAT
9.59454,1.53025,0.000268515,2.5000,Moment (emu),7.70,YZGO_BperpC_7.7MG_2.5K_06242026.DAT
9.60085,1.5303,0.000358244,2.5001,Moment (emu),7.70,YZGO_BperpC_7.7MG_2.5K_06242026.DAT
9.6089,1.53052,0.000294978,2.5001,Moment (emu),7.70,YZGO_BperpC_7.7MG_2.5K_06242026.DAT
9.61486,1.53075,0.000375642,2.5001,Moment (emu),7.70,YZGO_BperpC_7.7MG_2.5K_06242026.DAT
9.62257,1.53136,0.000372461,2.5001,Moment (emu),7.70,YZGO_BperpC_7.7MG_2.5K_06242026.DAT
9.62888,1.53179,0.000361745,2.5001,Moment (emu),7.70,YZGO_BperpC_7.7MG_2.5K_06242026.DAT
9.63727,1.53157,0.000273661,2.5000,Moment (emu),7.70,YZGO_BperpC_7.7MG_2.5K_06242026.DAT
9.64326,1.53178,0.000275875,2.5000,Moment (emu),7.70,YZGO_BperpC_7.7MG_2.5K_06242026.DAT
9.65138,1.53266,0.000317505,2.5001,Moment (emu),7.70,YZGO_BperpC_7.7MG_2.5K_06242026.DAT
9.65735,1.5327,0.000276912,2.5001,Moment (emu),7.70,YZGO_BperpC_7.7MG_2.5K_06242026.DAT
9.66402,1.53306,0.000425277,2.5001,Moment (emu),7.70,YZGO_BperpC_7.7MG_2.5K_06242026.DAT
9.67171,1.53312,0.00026476,2.4999,Moment (emu),7.70,YZGO_BperpC_7.7MG_2.5K_06242026.DAT
9.67764,1.53324,0.000335031,2.4998,Moment (emu),7.70,YZGO_BperpC_7.7MG_2.5K_06242026.DAT
9.685,1.53345,0.000284522,2.4998,Moment (emu),7.70,YZGO_BperpC_7.7MG_2.5K_06242026.DAT
9.69306,1.53457,0.000357615,2.4998,Moment (emu),7.70,YZGO_BperpC_7.7MG_2.5K_06242026.DAT
9.69972,1.5345,0.000420153,2.5001,Moment (emu),7.70,YZGO_BperpC_7.7MG_2.5K_06242026.DAT
9.70709,1.53465,0.000321572,2.5002,Moment (emu),7.70,YZGO_BperpC_7.7MG_2.5K_06242026.DAT
9.71339,1.53486,0.000331021,2.5003,Moment (emu),7.70,YZGO_BperpC_7.7MG_2.5K_06242026.DAT
9.72004,1.53556,0.000357475,2.5004,Moment (emu),7.70,YZGO_BperpC_7.7MG_2.5K_06242026.DAT
9.7267,1.5352,0.000321497,2.5004,Moment (emu),7.70,YZGO_BperpC_7.7MG_2.5K_06242026.DAT
9.73443,1.53574,0.000342205,2.5003,Moment (emu),7.70,YZGO_BperpC_7.7MG_2.5K_06242026.DAT
9.74179,1.53647,0.000370489,2.5001,Moment (emu),7.70,YZGO_BperpC_7.7MG_2.5K_06242026.DAT
9.74812,1.53636,0.000292982,2.5008,Moment (emu),7.70,YZGO_BperpC_7.7MG_2.5K_06242026.DAT
9.75583,1.53661,0.000401203,2.5022,Moment (emu),7.70,YZGO_BperpC_7.7MG_2.5K_06242026.DAT
9.76175,1.53694,0.000360597,2.5035,Moment (emu),7.70,YZGO_BperpC_7.7MG_2.5K_06242026.DAT
9.76878,1.53735,0.000312639,2.5039,Moment (emu),7.70,YZGO_BperpC_7.7MG_2.5K_06242026.DAT
9.77579,1.537,0.000290401,2.5027,Moment (emu),7.70,YZGO_BperpC_7.7MG_2.5K_06242026.DAT
9.78313,1.53788,0.000357357,2.5009,Moment (emu),7.70,YZGO_BperpC_7.7MG_2.5K_06242026.DAT
9.79014,1.53816,0.000341311,2.4991,Moment (emu),7.70,YZGO_BperpC_7.7MG_2.5K_06242026.DAT
9.79716,1.5381,0.000274447,2.4975,Moment (emu),7.70,YZGO_BperpC_7.7MG_2.5K_06242026.DAT
9.80416,1.53856,0.000314047,2.4966,Moment (emu),7.70,YZGO_BperpC_7.7MG_2.5K_06242026.DAT
9.81115,1.53914,0.000324247,2.4961,Moment (emu),7.70,YZGO_BperpC_7.7MG_2.5K_06242026.DAT
9.81815,1.5395,0.000306555,2.4965,Moment (emu),7.70,YZGO_BperpC_7.7MG_2.5K_06242026.DAT
9.82518,1.5393,0.000334751,2.4975,Moment (emu),7.70,YZGO_BperpC_7.7MG_2.5K_06242026.DAT
9.83253,1.53969,0.000353445,2.4984,Moment (emu),7.70,YZGO_BperpC_7.7MG_2.5K_06242026.DAT
9.84058,1.5399,0.000299667,2.4994,Moment (emu),7.70,YZGO_BperpC_7.7MG_2.5K_06242026.DAT
9.84693,1.54029,0.000313106,2.4999,Moment (emu),7.70,YZGO_BperpC_7.7MG_2.5K_06242026.DAT
9.85324,1.54067,0.000300182,2.5006,Moment (emu),7.70,YZGO_BperpC_7.7MG_2.5K_06242026.DAT
9.86094,1.54062,0.000370597,2.5009,Moment (emu),7.70,YZGO_BperpC_7.7MG_2.5K_06242026.DAT
9.86831,1.54101,0.000378774,2.5010,Moment (emu),7.70,YZGO_BperpC_7.7MG_2.5K_06242026.DAT
9.87463,1.54064,0.000320788,2.5010,Moment (emu),7.70,YZGO_BperpC_7.7MG_2.5K_06242026.DAT
9.88094,1.54165,0.000372525,2.5009,Moment (emu),7.70,YZGO_BperpC_7.7MG_2.5K_06242026.DAT
9.88863,1.54174,0.000302519,2.5009,Moment (emu),7.70,YZGO_BperpC_7.7MG_2.5K_06242026.DAT
9.89494,1.54195,0.000385683,2.5007,Moment (emu),7.70,YZGO_BperpC_7.7MG_2.5K_06242026.DAT
9.90195,1.54236,0.000356251,2.5006,Moment (emu),7.70,YZGO_BperpC_7.7MG_2.5K_06242026.DAT
9.90897,1.54283,0.000341301,2.5005,Moment (emu),7.70,YZGO_BperpC_7.7MG_2.5K_06242026.DAT
9.91668,1.54269,0.000295921,2.5003,Moment (emu),7.70,YZGO_BperpC_7.7MG_2.5K_06242026.DAT
9.92335,1.54322,0.000311087,2.5001,Moment (emu),7.70,YZGO_BperpC_7.7MG_2.5K_06242026.DAT
9.93037,1.54325,0.000325462,2.5001,Moment (emu),7.70,YZGO_BperpC_7.7MG_2.5K_06242026.DAT
9.93702,1.54387,0.000277205,2.5001,Moment (emu),7.70,YZGO_BperpC_7.7MG_2.5K_06242026.DAT
9.94403,1.54386,0.000405913,2.5000,Moment (emu),7.70,YZGO_BperpC_7.7MG_2.5K_06242026.DAT
9.9507,1.54364,0.000368289,2.4999,Moment (emu),7.70,YZGO_BperpC_7.7MG_2.5K_06242026.DAT
9.95839,1.54421,0.000326085,2.5000,Moment (emu),7.70,YZGO_BperpC_7.7MG_2.5K_06242026.DAT
9.96537,1.54469,0.000291764,2.5000,Moment (emu),7.70,YZGO_BperpC_7.7MG_2.5K_06242026.DAT
9.97346,1.54504,0.000434466,2.5000,Moment (emu),7.70,YZGO_BperpC_7.7MG_2.5K_06242026.DAT
9.97944,1.54556,0.00036947,2.5000,Moment (emu),7.70,YZGO_BperpC_7.7MG_2.5K_06242026.DAT
9.98782,1.54533,0.000371921,2.5000,Moment (emu),7.70,YZGO_BperpC_7.7MG_2.5K_06242026.DAT
9.99526,1.54548,0.000422348,2.5000,Moment (emu),7.70,YZGO_BperpC_7.7MG_2.5K_06242026.DAT
10,1.54568,0.000293523,2.4996,Moment (emu),7.70,YZGO_BperpC_7.7MG_2.5K_06242026.DAT
10,1.54567,0.000401389,2.4991,Moment (emu),7.70,YZGO_BperpC_7.7MG_2.5K_06242026.DAT
10.0009,1.54611,0.000375557,2.4999,Moment (emu),7.70,YZGO_BperpC_7.7MG_2.5K_06242026.DAT
10.0045,1.54645,0.000354494,2.5001,Moment (emu),7.70,YZGO_BperpC_7.7MG_2.5K_06242026.DAT
10.0078,1.54592,0.000319529,2.5002,Moment (emu),7.70,YZGO_BperpC_7.7MG_2.5K_06242026.DAT
10.0129,1.54632,0.00037479,2.5003,Moment (emu),7.70,YZGO_BperpC_7.7MG_2.5K_06242026.DAT
10.017,1.54595,0.000296027,2.5003,Moment (emu),7.70,YZGO_BperpC_7.7MG_2.5K_06242026.DAT
10.0225,1.5464,0.000394453,2.5001,Moment (emu),7.70,YZGO_BperpC_7.7MG_2.5K_06242026.DAT
10.0263,1.54658,0.0003357,2.5001,Moment (emu),7.70,YZGO_BperpC_7.7MG_2.5K_06242026.DAT
10.032,1.54706,0.000302044,2.5001,Moment (emu),7.70,YZGO_BperpC_7.7MG_2.5K_06242026.DAT
10.0355,1.54702,0.000393565,2.5001,Moment (emu),7.70,YZGO_BperpC_7.7MG_2.5K_06242026.DAT
10.0402,1.54706,0.00035395,2.5000,Moment (emu),7.70,YZGO_BperpC_7.7MG_2.5K_06242026.DAT
10.0446,1.54717,0.000294543,2.5000,Moment (emu),7.70,YZGO_BperpC_7.7MG_2.5K_06242026.DAT
10.0487,1.54742,0.000370166,2.4999,Moment (emu),7.70,YZGO_BperpC_7.7MG_2.5K_06242026.DAT
10.0539,1.54794,0.000367105,2.4997,Moment (emu),7.70,YZGO_BperpC_7.7MG_2.5K_06242026.DAT
10.0578,1.5476,0.000298917,2.4997,Moment (emu),7.70,YZGO_BperpC_7.7MG_2.5K_06242026.DAT
10.063,1.54805,0.000309695,2.4998,Moment (emu),7.70,YZGO_BperpC_7.7MG_2.5K_06242026.DAT
10.0669,1.54791,0.0003351,2.4999,Moment (emu),7.70,YZGO_BperpC_7.7MG_2.5K_06242026.DAT
10.0715,1.54865,0.00036945,2.5000,Moment (emu),7.70,YZGO_BperpC_7.7MG_2.5K_06242026.DAT
10.0762,1.54829,0.000362611,2.5001,Moment (emu),7.70,YZGO_BperpC_7.7MG_2.5K_06242026.DAT
10.0815,1.54834,0.000372035,2.5001,Moment (emu),7.70,YZGO_BperpC_7.7MG_2.5K_06242026.DAT
10.0853,1.54894,0.000350777,2.5001,Moment (emu),7.70,YZGO_BperpC_7.7MG_2.5K_06242026.DAT
10.0897,1.54861,0.000327471,2.5001,Moment (emu),7.70,YZGO_BperpC_7.7MG_2.5K_06242026.DAT
10.0942,1.54938,0.000367116,2.5001,Moment (emu),7.70,YZGO_BperpC_7.7MG_2.5K_06242026.DAT
10.0988,1.54928,0.000341132,2.5002,Moment (emu),7.70,YZGO_BperpC_7.7MG_2.5K_06242026.DAT
10.1033,1.54928,0.000329091,2.5002,Moment (emu),7.70,YZGO_BperpC_7.7MG_2.5K_06242026.DAT
10.1088,1.54977,0.000246943,2.5002,Moment (emu),7.70,YZGO_BperpC_7.7MG_2.5K_06242026.DAT
10.1131,1.54962,0.000331549,2.5003,Moment (emu),7.70,YZGO_BperpC_7.7MG_2.5K_06242026.DAT
10.117,1.54947,0.000342878,2.5003,Moment (emu),7.70,YZGO_BperpC_7.7MG_2.5K_06242026.DAT
10.1223,1.54978,0.000357626,2.5003,Moment (emu),7.70,YZGO_BperpC_7.7MG_2.5K_06242026.DAT
10.1268,1.54973,0.000323026,2.5010,Moment (emu),7.70,YZGO_BperpC_7.7MG_2.5K_06242026.DAT
10.1312,1.54996,0.000338993,2.5027,Moment (emu),7.70,YZGO_BperpC_7.7MG_2.5K_06242026.DAT
10.1355,1.54995,0.000316679,2.5040,Moment (emu),7.70,YZGO_BperpC_7.7MG_2.5K_06242026.DAT
10.1402,1.55017,0.000293484,2.5032,Moment (emu),7.70,YZGO_BperpC_7.7MG_2.5K_06242026.DAT
10.1443,1.55044,0.000363006,2.5017,Moment (emu),7.70,YZGO_BperpC_7.7MG_2.5K_06242026.DAT
10.1493,1.55034,0.000323161,2.4999,Moment (emu),7.70,YZGO_BperpC_7.7MG_2.5K_06242026.DAT
10.1539,1.55069,0.000360699,2.4982,Moment (emu),7.70,YZGO_BperpC_7.7MG_2.5K_06242026.DAT
10.1585,1.55148,0.000366128,2.4969,Moment (emu),7.70,YZGO_BperpC_7.7MG_2.5K_06242026.DAT
10.1626,1.55127,0.000394811,2.4963,Moment (emu),7.70,YZGO_BperpC_7.7MG_2.5K_06242026.DAT
10.1674,1.55141,0.000337039,2.4963,Moment (emu),7.70,YZGO_BperpC_7.7MG_2.5K_06242026.DAT
10.1726,1.55165,0.000330815,2.4968,Moment (emu),7.70,YZGO_BperpC_7.7MG_2.5K_06242026.DAT
10.1769,1.55196,0.000359883,2.4973,Moment (emu),7.70,YZGO_BperpC_7.7MG_2.5K_06242026.DAT
10.1808,1.55191,0.00032461,2.4982,Moment (emu),7.70,YZGO_BperpC_7.7MG_2.5K_06242026.DAT
10.1862,1.55209,0.000331276,2.4997,Moment (emu),7.70,YZGO_BperpC_7.7MG_2.5K_06242026.DAT
10.1901,1.55233,0.000345534,2.5001,Moment (emu),7.70,YZGO_BperpC_7.7MG_2.5K_06242026.DAT
10.1946,1.55215,0.000242813,2.5005,Moment (emu),7.70,YZGO_BperpC_7.7MG_2.5K_06242026.DAT
10.1992,1.55214,0.000334197,2.5008,Moment (emu),7.70,YZGO_BperpC_7.7MG_2.5K_06242026.DAT
10.2038,1.55258,0.000325842,2.5009,Moment (emu),7.70,YZGO_BperpC_7.7MG_2.5K_06242026.DAT
10.2086,1.55251,0.000334084,2.5009,Moment (emu),7.70,YZGO_BperpC_7.7MG_2.5K_06242026.DAT
10.2134,1.5523,0.000287237,2.5009,Moment (emu),7.70,YZGO_BperpC_7.7MG_2.5K_06242026.DAT
10.2178,1.55324,0.000392686,2.5008,Moment (emu),7.70,YZGO_BperpC_7.7MG_2.5K_06242026.DAT
10.2219,1.55301,0.000345079,2.5008,Moment (emu),7.70,YZGO_BperpC_7.7MG_2.5K_06242026.DAT
10.2269,1.55285,0.000255616,2.5007,Moment (emu),7.70,YZGO_BperpC_7.7MG_2.5K_06242026.DAT
10.2309,1.55335,0.000369848,2.5006,Moment (emu),7.70,YZGO_BperpC_7.7MG_2.5K_06242026.DAT
10.2359,1.55289,0.000367644,2.5004,Moment (emu),7.70,YZGO_BperpC_7.7MG_2.5K_06242026.DAT
10.2403,1.55352,0.000395707,2.5004,Moment (emu),7.70,YZGO_BperpC_7.7MG_2.5K_06242026.DAT
10.2453,1.55366,0.000333372,2.5002,Moment (emu),7.70,YZGO_BperpC_7.7MG_2.5K_06242026.DAT
10.249,1.55364,0.000313889,2.5001,Moment (emu),7.70,YZGO_BperpC_7.7MG_2.5K_06242026.DAT
10.2542,1.5537,0.000351271,2.5002,Moment (emu),7.70,YZGO_BperpC_7.7MG_2.5K_06242026.DAT
10.259,1.55479,0.00037591,2.5002,Moment (emu),7.70,YZGO_BperpC_7.7MG_2.5K_06242026.DAT
10.2629,1.55412,0.000320564,2.5001,Moment (emu),7.70,YZGO_BperpC_7.7MG_2.5K_06242026.DAT
10.2679,1.55459,0.000400242,2.5001,Moment (emu),7.70,YZGO_BperpC_7.7MG_2.5K_06242026.DAT
10.272,1.55421,0.000338032,2.4999,Moment (emu),7.70,YZGO_BperpC_7.7MG_2.5K_06242026.DAT
10.2772,1.55532,0.000406001,2.4998,Moment (emu),7.70,YZGO_BperpC_7.7MG_2.5K_06242026.DAT
10.2809,1.55471,0.000294028,2.4998,Moment (emu),7.70,YZGO_BperpC_7.7MG_2.5K_06242026.DAT
10.2856,1.5551,0.000305093,2.5000,Moment (emu),7.70,YZGO_BperpC_7.7MG_2.5K_06242026.DAT
10.2902,1.55478,0.000296498,2.5000,Moment (emu),7.70,YZGO_BperpC_7.7MG_2.5K_06242026.DAT
10.295,1.5551,0.00029778,2.5000,Moment (emu),7.70,YZGO_BperpC_7.7MG_2.5K_06242026.DAT
10.2991,1.55547,0.000367682,2.5001,Moment (emu),7.70,YZGO_BperpC_7.7MG_2.5K_06242026.DAT
10.3039,1.55533,0.000305502,2.5001,Moment (emu),7.70,YZGO_BperpC_7.7MG_2.5K_06242026.DAT
10.3087,1.55563,0.000296354,2.5001,Moment (emu),7.70,YZGO_BperpC_7.7MG_2.5K_06242026.DAT
10.3137,1.55616,0.000372157,2.5000,Moment (emu),7.70,YZGO_BperpC_7.7MG_2.5K_06242026.DAT
10.3175,1.55611,0.000319897,2.4999,Moment (emu),7.70,YZGO_BperpC_7.7MG_2.5K_06242026.DAT
10.3236,1.55565,0.00037718,2.5000,Moment (emu),7.70,YZGO_BperpC_7.7MG_2.5K_06242026.DAT
10.3268,1.55645,0.000389044,2.5001,Moment (emu),7.70,YZGO_BperpC_7.7MG_2.5K_06242026.DAT
10.331,1.55584,0.000340238,2.5001,Moment (emu),7.70,YZGO_BperpC_7.7MG_2.5K_06242026.DAT
10.3364,1.55631,0.000315642,2.5001,Moment (emu),7.70,YZGO_BperpC_7.7MG_2.5K_06242026.DAT
10.3401,1.55606,0.000331019,2.5000,Moment (emu),7.70,YZGO_BperpC_7.7MG_2.5K_06242026.DAT
10.3451,1.55705,0.000358444,2.5000,Moment (emu),7.70,YZGO_BperpC_7.7MG_2.5K_06242026.DAT
10.3494,1.55628,0.000346648,2.4999,Moment (emu),7.70,YZGO_BperpC_7.7MG_2.5K_06242026.DAT
10.3542,1.55677,0.000353472,2.4998,Moment (emu),7.70,YZGO_BperpC_7.7MG_2.5K_06242026.DAT
10.3585,1.55711,0.000404376,2.5000,Moment (emu),7.70,YZGO_BperpC_7.7MG_2.5K_06242026.DAT
10.3633,1.55721,0.000369297,2.5001,Moment (emu),7.70,YZGO_BperpC_7.7MG_2.5K_06242026.DAT
10.3674,1.55709,0.000337875,2.4998,Moment (emu),7.70,YZGO_BperpC_7.7MG_2.5K_06242026.DAT
10.3722,1.55717,0.000338069,2.4986,Moment (emu),7.70,YZGO_BperpC_7.7MG_2.5K_06242026.DAT
10.3765,1.55742,0.00034052,2.4970,Moment (emu),7.70,YZGO_BperpC_7.7MG_2.5K_06242026.DAT
10.382,1.55756,0.000395878,2.4962,Moment (emu),7.70,YZGO_BperpC_7.7MG_2.5K_06242026.DAT
10.3861,1.55776,0.000352548,2.4973,Moment (emu),7.70,YZGO_BperpC_7.7MG_2.5K_06242026.DAT
10.3909,1.55774,0.000400381,2.4984,Moment (emu),7.70,YZGO_BperpC_7.7MG_2.5K_06242026.DAT
10.395,1.55827,0.000330885,2.5007,Moment (emu),7.70,YZGO_BperpC_7.7MG_2.5K_06242026.DAT
10.3997,1.55758,0.000338601,2.5022,Moment (emu),7.70,YZGO_BperpC_7.7MG_2.5K_06242026.DAT
10.4047,1.55837,0.000394887,2.5033,Moment (emu),7.70,YZGO_BperpC_7.7MG_2.5K_06242026.DAT
10.4088,1.55846,0.000284923,2.5036,Moment (emu),7.70,YZGO_BperpC_7.7MG_2.5K_06242026.DAT
10.4139,1.55823,0.000278305,2.5036,Moment (emu),7.70,YZGO_BperpC_7.7MG_2.5K_06242026.DAT
10.4182,1.5582,0.000331972,2.5028,Moment (emu),7.70,YZGO_BperpC_7.7MG_2.5K_06242026.DAT
10.4221,1.55856,0.000338314,2.5019,Moment (emu),7.70,YZGO_BperpC_7.7MG_2.5K_06242026.DAT
10.4273,1.55891,0.000344029,2.5010,Moment (emu),7.70,YZGO_BperpC_7.7MG_2.5K_06242026.DAT
10.4314,1.55898,0.000333862,2.5003,Moment (emu),7.70,YZGO_BperpC_7.7MG_2.5K_06242026.DAT
10.4362,1.55898,0.000293934,2.4998,Moment (emu),7.70,YZGO_BperpC_7.7MG_2.5K_06242026.DAT
10.4403,1.55922,0.00030235,2.4996,Moment (emu),7.70,YZGO_BperpC_7.7MG_2.5K_06242026.DAT
10.4449,1.55939,0.000316797,2.4993,Moment (emu),7.70,YZGO_BperpC_7.7MG_2.5K_06242026.DAT
10.4499,1.55948,0.000359397,2.4992,Moment (emu),7.70,YZGO_BperpC_7.7MG_2.5K_06242026.DAT
10.4544,1.55948,0.00025325,2.4990,Moment (emu),7.70,YZGO_BperpC_7.7MG_2.5K_06242026.DAT
10.4585,1.55914,0.000324934,2.4990,Moment (emu),7.70,YZGO_BperpC_7.7MG_2.5K_06242026.DAT
10.4638,1.56,0.00036175,2.4992,Moment (emu),7.70,YZGO_BperpC_7.7MG_2.5K_06242026.DAT
10.4676,1.55977,0.000356748,2.4996,Moment (emu),7.70,YZGO_BperpC_7.7MG_2.5K_06242026.DAT
10.4729,1.56045,0.000364642,2.4998,Moment (emu),7.70,YZGO_BperpC_7.7MG_2.5K_06242026.DAT
10.477,1.55985,0.000317358,2.4999,Moment (emu),7.70,YZGO_BperpC_7.7MG_2.5K_06242026.DAT
10.4822,1.56037,0.000290256,2.4999,Moment (emu),7.70,YZGO_BperpC_7.7MG_2.5K_06242026.DAT
10.4859,1.56068,0.000367901,2.5000,Moment (emu),7.70,YZGO_BperpC_7.7MG_2.5K_06242026.DAT
10.4904,1.56047,0.000334602,2.5000,Moment (emu),7.70,YZGO_BperpC_7.7MG_2.5K_06242026.DAT
10.4952,1.56038,0.000357387,2.4999,Moment (emu),7.70,YZGO_BperpC_7.7MG_2.5K_06242026.DAT
10.5,1.56103,0.000364068,2.4999,Moment (emu),7.70,YZGO_BperpC_7.7MG_2.5K_06242026.DAT
10.5046,1.56066,0.000326398,2.5000,Moment (emu),7.70,YZGO_BperpC_7.7MG_2.5K_06242026.DAT
10.5087,1.56103,0.000334283,2.5000,Moment (emu),7.70,YZGO_BperpC_7.7MG_2.5K_06242026.DAT
10.5132,1.56126,0.000403317,2.5000,Moment (emu),7.70,YZGO_BperpC_7.7MG_2.5K_06242026.DAT
10.5185,1.5616,0.000344702,2.5001,Moment (emu),7.70,YZGO_BperpC_7.7MG_2.5K_06242026.DAT
10.523,1.56137,0.000436203,2.5001,Moment (emu),7.70,YZGO_BperpC_7.7MG_2.5K_06242026.DAT
10.5273,1.56126,0.000351321,2.5001,Moment (emu),7.70,YZGO_BperpC_7.7MG_2.5K_06242026.DAT
10.5319,1.56159,0.000293247,2.5000,Moment (emu),7.70,YZGO_BperpC_7.7MG_2.5K_06242026.DAT
10.536,1.56202,0.000283979,2.4999,Moment (emu),7.70,YZGO_BperpC_7.7MG_2.5K_06242026.DAT
10.5405,1.5618,0.000337904,2.4999,Moment (emu),7.70,YZGO_BperpC_7.7MG_2.5K_06242026.DAT
10.5451,1.562,0.000387594,2.4998,Moment (emu),7.70,YZGO_BperpC_7.7MG_2.5K_06242026.DAT
10.5501,1.56238,0.00035468,2.4999,Moment (emu),7.70,YZGO_BperpC_7.7MG_2.5K_06242026.DAT
10.554,1.56212,0.000298503,2.5000,Moment (emu),7.70,YZGO_BperpC_7.7MG_2.5K_06242026.DAT
10.5588,1.56267,0.000353963,2.5000,Moment (emu),7.70,YZGO_BperpC_7.7MG_2.5K_06242026.DAT
10.5643,1.5632,0.00038309,2.5001,Moment (emu),7.70,YZGO_BperpC_7.7MG_2.5K_06242026.DAT
10.5681,1.56304,0.000430402,2.5002,Moment (emu),7.70,YZGO_BperpC_7.7MG_2.5K_06242026.DAT
10.5722,1.56277,0.000258221,2.5003,Moment (emu),7.70,YZGO_BperpC_7.7MG_2.5K_06242026.DAT
10.577,1.56338,0.000356411,2.5003,Moment (emu),7.70,YZGO_BperpC_7.7MG_2.5K_06242026.DAT
10.5822,1.56303,0.00038244,2.5003,Moment (emu),7.70,YZGO_BperpC_7.7MG_2.5K_06242026.DAT
10.5866,1.5627,0.000349347,2.5000,Moment (emu),7.70,YZGO_BperpC_7.7MG_2.5K_06242026.DAT
10.5907,1.56312,0.000412858,2.5000,Moment (emu),7.70,YZGO_BperpC_7.7MG_2.5K_06242026.DAT
10.5957,1.56328,0.000330941,2.5000,Moment (emu),7.70,YZGO_BperpC_7.7MG_2.5K_06242026.DAT
10.6003,1.56357,0.00036598,2.4999,Moment (emu),7.70,YZGO_BperpC_7.7MG_2.5K_06242026.DAT
10.605,1.56357,0.00035101,2.5000,Moment (emu),7.70,YZGO_BperpC_7.7MG_2.5K_06242026.DAT
10.6087,1.56371,0.000342489,2.4999,Moment (emu),7.70,YZGO_BperpC_7.7MG_2.5K_06242026.DAT
10.6137,1.56382,0.000357711,2.5005,Moment (emu),7.70,YZGO_BperpC_7.7MG_2.5K_06242026.DAT
10.618,1.56377,0.000355328,2.5019,Moment (emu),7.70,YZGO_BperpC_7.7MG_2.5K_06242026.DAT
10.6223,1.56359,0.000346082,2.5033,Moment (emu),7.70,YZGO_BperpC_7.7MG_2.5K_06242026.DAT
10.6271,1.56378,0.000317254,2.5039,Moment (emu),7.70,YZGO_BperpC_7.7MG_2.5K_06242026.DAT
10.6324,1.56405,0.000371852,2.5023,Moment (emu),7.70,YZGO_BperpC_7.7MG_2.5K_06242026.DAT
10.6365,1.56411,0.00033539,2.5011,Moment (emu),7.70,YZGO_BperpC_7.7MG_2.5K_06242026.DAT
10.6406,1.56496,0.000365382,2.4995,Moment (emu),7.70,YZGO_BperpC_7.7MG_2.5K_06242026.DAT
10.6451,1.56444,0.000399295,2.4980,Moment (emu),7.70,YZGO_BperpC_7.7MG_2.5K_06242026.DAT
10.6503,1.56495,0.000295238,2.4968,Moment (emu),7.70,YZGO_BperpC_7.7MG_2.5K_06242026.DAT
10.6547,1.56493,0.000371897,2.4966,Moment (emu),7.70,YZGO_BperpC_7.7MG_2.5K_06242026.DAT
10.6588,1.56498,0.000327119,2.4968,Moment (emu),7.70,YZGO_BperpC_7.7MG_2.5K_06242026.DAT
10.664,1.5657,0.000368123,2.4971,Moment (emu),7.70,YZGO_BperpC_7.7MG_2.5K_06242026.DAT
10.6679,1.56529,0.000372406,2.4980,Moment (emu),7.70,YZGO_BperpC_7.7MG_2.5K_06242026.DAT
10.6731,1.56506,0.000275586,2.4991,Moment (emu),7.70,YZGO_BperpC_7.7MG_2.5K_06242026.DAT
10.6777,1.56517,0.000330446,2.4996,Moment (emu),7.70,YZGO_BperpC_7.7MG_2.5K_06242026.DAT
10.6818,1.56558,0.000372466,2.5002,Moment (emu),7.70,YZGO_BperpC_7.7MG_2.5K_06242026.DAT
10.687,1.56507,0.000348613,2.5007,Moment (emu),7.70,YZGO_BperpC_7.7MG_2.5K_06242026.DAT
10.6913,1.56591,0.000378149,2.5009,Moment (emu),7.70,YZGO_BperpC_7.7MG_2.5K_06242026.DAT
10.6954,1.56567,0.000249486,2.5010,Moment (emu),7.70,YZGO_BperpC_7.7MG_2.5K_06242026.DAT
10.7007,1.56533,0.000337885,2.5008,Moment (emu),7.70,YZGO_BperpC_7.7MG_2.5K_06242026.DAT
10.7045,1.56602,0.000399113,2.5008,Moment (emu),7.70,YZGO_BperpC_7.7MG_2.5K_06242026.DAT
10.71,1.56677,0.000364128,2.5005,Moment (emu),7.70,YZGO_BperpC_7.7MG_2.5K_06242026.DAT
10.7136,1.56609,0.000295402,2.5004,Moment (emu),7.70,YZGO_BperpC_7.7MG_2.5K_06242026.DAT
10.7186,1.56636,0.000407396,2.5002,Moment (emu),7.70,YZGO_BperpC_7.7MG_2.5K_06242026.DAT
10.723,1.56625,0.000304693,2.5003,Moment (emu),7.70,YZGO_BperpC_7.7MG_2.5K_06242026.DAT
10.7271,1.56604,0.000332175,2.5004,Moment (emu),7.70,YZGO_BperpC_7.7MG_2.5K_06242026.DAT
10.7325,1.56654,0.000304294,2.5004,Moment (emu),7.70,YZGO_BperpC_7.7MG_2.5K_06242026.DAT
10.7371,1.56654,0.000416759,2.5003,Moment (emu),7.70,YZGO_BperpC_7.7MG_2.5K_06242026.DAT
10.7416,1.56689,0.000376061,2.5001,Moment (emu),7.70,YZGO_BperpC_7.7MG_2.5K_06242026.DAT
10.7453,1.5667,0.000330445,2.5001,Moment (emu),7.70,YZGO_BperpC_7.7MG_2.5K_06242026.DAT
10.7505,1.56641,0.000325399,2.5000,Moment (emu),7.70,YZGO_BperpC_7.7MG_2.5K_06242026.DAT
10.7546,1.56743,0.000418627,2.5000,Moment (emu),7.70,YZGO_BperpC_7.7MG_2.5K_06242026.DAT
10.7596,1.56758,0.000371636,2.4998,Moment (emu),7.70,YZGO_BperpC_7.7MG_2.5K_06242026.DAT
10.7637,1.56757,0.000392004,2.4999,Moment (emu),7.70,YZGO_BperpC_7.7MG_2.5K_06242026.DAT
10.7688,1.56755,0.000308734,2.5000,Moment (emu),7.70,YZGO_BperpC_7.7MG_2.5K_06242026.DAT
10.7726,1.56826,0.00033826,2.5000,Moment (emu),7.70,YZGO_BperpC_7.7MG_2.5K_06242026.DAT
10.7775,1.5671,0.000344923,2.5000,Moment (emu),7.70,YZGO_BperpC_7.7MG_2.5K_06242026.DAT
10.7823,1.56787,0.000389633,2.5000,Moment (emu),7.70,YZGO_BperpC_7.7MG_2.5K_06242026.DAT
10.7874,1.56783,0.000375974,2.5000,Moment (emu),7.70,YZGO_BperpC_7.7MG_2.5K_06242026.DAT
10.7915,1.56818,0.000359927,2.5000,Moment (emu),7.70,YZGO_BperpC_7.7MG_2.5K_06242026.DAT
10.7956,1.56801,0.00030026,2.5000,Moment (emu),7.70,YZGO_BperpC_7.7MG_2.5K_06242026.DAT
10.8008,1.56848,0.000484487,2.5001,Moment (emu),7.70,YZGO_BperpC_7.7MG_2.5K_06242026.DAT
10.8047,1.56835,0.00036895,2.5000,Moment (emu),7.70,YZGO_BperpC_7.7MG_2.5K_06242026.DAT
10.8099,1.56837,0.000376156,2.4999,Moment (emu),7.70,YZGO_BperpC_7.7MG_2.5K_06242026.DAT
10.814,1.56885,0.000488497,2.5000,Moment (emu),7.70,YZGO_BperpC_7.7MG_2.5K_06242026.DAT
10.8191,1.56841,0.000401335,2.5001,Moment (emu),7.70,YZGO_BperpC_7.7MG_2.5K_06242026.DAT
10.8229,1.56827,0.000334966,2.5000,Moment (emu),7.70,YZGO_BperpC_7.7MG_2.5K_06242026.DAT
10.8281,1.56878,0.000399956,2.4999,Moment (emu),7.70,YZGO_BperpC_7.7MG_2.5K_06242026.DAT
10.832,1.56954,0.000432153,2.4999,Moment (emu),7.70,YZGO_BperpC_7.7MG_2.5K_06242026.DAT
10.8372,1.56897,0.000322592,2.4997,Moment (emu),7.70,YZGO_BperpC_7.7MG_2.5K_06242026.DAT
10.8414,1.56888,0.000356881,2.4998,Moment (emu),7.70,YZGO_BperpC_7.7MG_2.5K_06242026.DAT
10.8457,1.56869,0.000345357,2.4999,Moment (emu),7.70,YZGO_BperpC_7.7MG_2.5K_06242026.DAT
10.8503,1.56975,0.000347446,2.5001,Moment (emu),7.70,YZGO_BperpC_7.7MG_2.5K_06242026.DAT
10.8555,1.56982,0.000360243,2.5002,Moment (emu),7.70,YZGO_BperpC_7.7MG_2.5K_06242026.DAT
10.8593,1.56961,0.000400156,2.4989,Moment (emu),7.70,YZGO_BperpC_7.7MG_2.5K_06242026.DAT
10.8641,1.56945,0.000335805,2.4974,Moment (emu),7.70,YZGO_BperpC_7.7MG_2.5K_06242026.DAT
10.8689,1.57008,0.00037915,2.4965,Moment (emu),7.70,YZGO_BperpC_7.7MG_2.5K_06242026.DAT
10.873,1.57013,0.000387004,2.4966,Moment (emu),7.70,YZGO_BperpC_7.7MG_2.5K_06242026.DAT
10.878,1.56986,0.000376897,2.4984,Moment (emu),7.70,YZGO_BperpC_7.7MG_2.5K_06242026.DAT
10.8821,1.57004,0.000375325,2.4995,Moment (emu),7.70,YZGO_BperpC_7.7MG_2.5K_06242026.DAT
10.8867,1.56991,0.000376705,2.5012,Moment (emu),7.70,YZGO_BperpC_7.7MG_2.5K_06242026.DAT
10.8917,1.57001,0.000358368,2.5029,Moment (emu),7.70,YZGO_BperpC_7.7MG_2.5K_06242026.DAT
10.8962,1.57008,0.000327262,2.5036,Moment (emu),7.70,YZGO_BperpC_7.7MG_2.5K_06242026.DAT
10.9013,1.56972,0.000324742,2.5035,Moment (emu),7.70,YZGO_BperpC_7.7MG_2.5K_06242026.DAT
10.9058,1.57027,0.000335598,2.5032,Moment (emu),7.70,YZGO_BperpC_7.7MG_2.5K_06242026.DAT
10.9102,1.57032,0.000366098,2.5027,Moment (emu),7.70,YZGO_BperpC_7.7MG_2.5K_06242026.DAT
10.9145,1.57061,0.00037341,2.5018,Moment (emu),7.70,YZGO_BperpC_7.7MG_2.5K_06242026.DAT
10.9184,1.5706,0.000420616,2.5011,Moment (emu),7.70,YZGO_BperpC_7.7MG_2.5K_06242026.DAT
10.9239,1.57113,0.000364074,2.5001,Moment (emu),7.70,YZGO_BperpC_7.7MG_2.5K_06242026.DAT
10.9277,1.57122,0.000375346,2.4997,Moment (emu),7.70,YZGO_BperpC_7.7MG_2.5K_06242026.DAT
10.9329,1.57074,0.000297961,2.4993,Moment (emu),7.70,YZGO_BperpC_7.7MG_2.5K_06242026.DAT
10.9368,1.57095,0.000390391,2.4992,Moment (emu),7.70,YZGO_BperpC_7.7MG_2.5K_06242026.DAT
10.9413,1.57172,0.000422134,2.4991,Moment (emu),7.70,YZGO_BperpC_7.7MG_2.5K_06242026.DAT
10.9459,1.57133,0.000423955,2.4991,Moment (emu),7.70,YZGO_BperpC_7.7MG_2.5K_06242026.DAT
10.9511,1.57136,0.000313414,2.4991,Moment (emu),7.70,YZGO_BperpC_7.7MG_2.5K_06242026.DAT
10.955,1.57124,0.000394396,2.4994,Moment (emu),7.70,YZGO_BperpC_7.7MG_2.5K_06242026.DAT
10.9596,1.5714,0.000347151,2.4995,Moment (emu),7.70,YZGO_BperpC_7.7MG_2.5K_06242026.DAT
10.9643,1.57215,0.000547154,2.4996,Moment (emu),7.70,YZGO_BperpC_7.7MG_2.5K_06242026.DAT
10.9684,1.57179,0.000354889,2.4997,Moment (emu),7.70,YZGO_BperpC_7.7MG_2.5K_06242026.DAT
10.9732,1.57212,0.000446018,2.4998,Moment (emu),7.70,YZGO_BperpC_7.7MG_2.5K_06242026.DAT
10.9778,1.57163,0.000370164,2.4999,Moment (emu),7.70,YZGO_BperpC_7.7MG_2.5K_06242026.DAT
10.9826,1.5725,0.000452572,2.4999,Moment (emu),7.70,YZGO_BperpC_7.7MG_2.5K_06242026.DAT
10.9869,1.57223,0.000371247,2.4999,Moment (emu),7.70,YZGO_BperpC_7.7MG_2.5K_06242026.DAT
10.9912,1.57173,0.000344703,2.5000,Moment (emu),7.70,YZGO_BperpC_7.7MG_2.5K_06242026.DAT
10.9958,1.57182,0.000401154,2.5000,Moment (emu),7.70,YZGO_BperpC_7.7MG_2.5K_06242026.DAT
11.0006,1.57217,0.000348288,2.5001,Moment (emu),7.70,YZGO_BperpC_7.7MG_2.5K_06242026.DAT
11.0051,1.5721,0.000343918,2.5001,Moment (emu),7.70,YZGO_BperpC_7.7MG_2.5K_06242026.DAT
11.0102,1.57296,0.000415101,2.5001,Moment (emu),7.70,YZGO_BperpC_7.7MG_2.5K_06242026.DAT
11.0141,1.57248,0.000306567,2.5002,Moment (emu),7.70,YZGO_BperpC_7.7MG_2.5K_06242026.DAT
11.0186,1.57268,0.000340606,2.5003,Moment (emu),7.70,YZGO_BperpC_7.7MG_2.5K_06242026.DAT
11.0238,1.57261,0.000352315,2.5002,Moment (emu),7.70,YZGO_BperpC_7.7MG_2.5K_06242026.DAT
11.0279,1.57226,0.000292659,2.5000,Moment (emu),7.70,YZGO_BperpC_7.7MG_2.5K_06242026.DAT
11.0322,1.573,0.000364283,2.4999,Moment (emu),7.70,YZGO_BperpC_7.7MG_2.5K_06242026.DAT
11.0365,1.57284,0.000337652,2.4998,Moment (emu),7.70,YZGO_BperpC_7.7MG_2.5K_06242026.DAT
11.0416,1.57262,0.000364338,2.4998,Moment (emu),7.70,YZGO_BperpC_7.7MG_2.5K_06242026.DAT
11.0464,1.57303,0.000294153,2.4997,Moment (emu),7.70,YZGO_BperpC_7.7MG_2.5K_06242026.DAT
11.0516,1.57298,0.000351654,2.4998,Moment (emu),7.70,YZGO_BperpC_7.7MG_2.5K_06242026.DAT
11.0559,1.57281,0.000346318,2.4999,Moment (emu),7.70,YZGO_BperpC_7.7MG_2.5K_06242026.DAT
11.0596,1.57297,0.00036634,2.5001,Moment (emu),7.70,YZGO_BperpC_7.7MG_2.5K_06242026.DAT
11.0644,1.57329,0.000292026,2.5002,Moment (emu),7.70,YZGO_BperpC_7.7MG_2.5K_06242026.DAT
11.0698,1.57298,0.00035872,2.5003,Moment (emu),7.70,YZGO_BperpC_7.7MG_2.5K_06242026.DAT
11.0742,1.57404,0.0003806,2.5003,Moment (emu),7.70,YZGO_BperpC_7.7MG_2.5K_06242026.DAT
11.0779,1.57407,0.000414603,2.5003,Moment (emu),7.70,YZGO_BperpC_7.7MG_2.5K_06242026.DAT
11.0829,1.57366,0.00023423,2.5001,Moment (emu),7.70,YZGO_BperpC_7.7MG_2.5K_06242026.DAT
11.087,1.57405,0.000426988,2.4999,Moment (emu),7.70,YZGO_BperpC_7.7MG_2.5K_06242026.DAT
11.0915,1.57371,0.000397829,2.4998,Moment (emu),7.70,YZGO_BperpC_7.7MG_2.5K_06242026.DAT
11.0965,1.57462,0.000426278,2.4999,Moment (emu),7.70,YZGO_BperpC_7.7MG_2.5K_06242026.DAT
11.1013,1.57417,0.000415142,2.5000,Moment (emu),7.70,YZGO_BperpC_7.7MG_2.5K_06242026.DAT
11.1051,1.57394,0.000292776,2.5013,Moment (emu),7.70,YZGO_BperpC_7.7MG_2.5K_06242026.DAT
11.1097,1.57404,0.000381093,2.5030,Moment (emu),7.70,YZGO_BperpC_7.7MG_2.5K_06242026.DAT
11.1143,1.57404,0.000330496,2.5036,Moment (emu),7.70,YZGO_BperpC_7.7MG_2.5K_06242026.DAT
11.12,1.5741,0.00041499,2.5035,Moment (emu),7.70,YZGO_BperpC_7.7MG_2.5K_06242026.DAT
11.1236,1.57392,0.000356888,2.5021,Moment (emu),7.70,YZGO_BperpC_7.7MG_2.5K_06242026.DAT
11.1289,1.574,0.000327082,2.5004,Moment (emu),7.70,YZGO_BperpC_7.7MG_2.5K_06242026.DAT
11.1332,1.57499,0.000352216,2.4981,Moment (emu),7.70,YZGO_BperpC_7.7MG_2.5K_06242026.DAT
11.1369,1.57482,0.000306058,2.4973,Moment (emu),7.70,YZGO_BperpC_7.7MG_2.5K_06242026.DAT
11.1421,1.575,0.000353644,2.4968,Moment (emu),7.70,YZGO_BperpC_7.7MG_2.5K_06242026.DAT
11.1462,1.57482,0.000307859,2.4966,Moment (emu),7.70,YZGO_BperpC_7.7MG_2.5K_06242026.DAT
11.1508,1.57495,0.000331135,2.4970,Moment (emu),7.70,YZGO_BperpC_7.7MG_2.5K_06242026.DAT
11.1555,1.57477,0.000345705,2.4976,Moment (emu),7.70,YZGO_BperpC_7.7MG_2.5K_06242026.DAT
11.1605,1.57487,0.000341152,2.4984,Moment (emu),7.70,YZGO_BperpC_7.7MG_2.5K_06242026.DAT
11.1646,1.57501,0.000321824,2.4992,Moment (emu),7.70,YZGO_BperpC_7.7MG_2.5K_06242026.DAT
11.1701,1.57543,0.000350628,2.5000,Moment (emu),7.70,YZGO_BperpC_7.7MG_2.5K_06242026.DAT
11.1737,1.57501,0.000374807,2.5004,Moment (emu),7.70,YZGO_BperpC_7.7MG_2.5K_06242026.DAT
11.178,1.57512,0.000341185,2.5006,Moment (emu),7.70,YZGO_BperpC_7.7MG_2.5K_06242026.DAT
11.1831,1.57559,0.000415167,2.5009,Moment (emu),7.70,YZGO_BperpC_7.7MG_2.5K_06242026.DAT
11.1876,1.57478,0.000334271,2.5009,Moment (emu),7.70,YZGO_BperpC_7.7MG_2.5K_06242026.DAT
11.1919,1.57574,0.000292849,2.5009,Moment (emu),7.70,YZGO_BperpC_7.7MG_2.5K_06242026.DAT
11.1965,1.57537,0.000358297,2.5007,Moment (emu),7.70,YZGO_BperpC_7.7MG_2.5K_06242026.DAT
11.2013,1.57556,0.000340752,2.5005,Moment (emu),7.70,YZGO_BperpC_7.7MG_2.5K_06242026.DAT
11.2051,1.57597,0.000310605,2.5005,Moment (emu),7.70,YZGO_BperpC_7.7MG_2.5K_06242026.DAT
11.2104,1.57612,0.000420795,2.5004,Moment (emu),7.70,YZGO_BperpC_7.7MG_2.5K_06242026.DAT
11.2145,1.57677,0.000431978,2.5002,Moment (emu),7.70,YZGO_BperpC_7.7MG_2.5K_06242026.DAT
11.2197,1.57594,0.000326295,2.5002,Moment (emu),7.70,YZGO_BperpC_7.7MG_2.5K_06242026.DAT
11.2236,1.57619,0.000403106,2.5001,Moment (emu),7.70,YZGO_BperpC_7.7MG_2.5K_06242026.DAT
11.2282,1.57613,0.000368547,2.5002,Moment (emu),7.70,YZGO_BperpC_7.7MG_2.5K_06242026.DAT
11.2325,1.57649,0.000404461,2.5001,Moment (emu),7.70,YZGO_BperpC_7.7MG_2.5K_06242026.DAT
11.2382,1.57621,0.000363322,2.5001,Moment (emu),7.70,YZGO_BperpC_7.7MG_2.5K_06242026.DAT
11.2418,1.57631,0.000482605,2.5001,Moment (emu),7.70,YZGO_BperpC_7.7MG_2.5K_06242026.DAT
11.2473,1.57677,0.000385274,2.5000,Moment (emu),7.70,YZGO_BperpC_7.7MG_2.5K_06242026.DAT
11.2512,1.57637,0.000338572,2.5001,Moment (emu),7.70,YZGO_BperpC_7.7MG_2.5K_06242026.DAT
11.2564,1.57637,0.000354359,2.5001,Moment (emu),7.70,YZGO_BperpC_7.7MG_2.5K_06242026.DAT
11.2605,1.5768,0.000371319,2.5001,Moment (emu),7.70,YZGO_BperpC_7.7MG_2.5K_06242026.DAT
11.2643,1.57681,0.000301741,2.5000,Moment (emu),7.70,YZGO_BperpC_7.7MG_2.5K_06242026.DAT
11.2689,1.57723,0.000459451,2.5000,Moment (emu),7.70,YZGO_BperpC_7.7MG_2.5K_06242026.DAT
11.2737,1.57805,0.000418331,2.5000,Moment (emu),7.70,YZGO_BperpC_7.7MG_2.5K_06242026.DAT
11.2782,1.57744,0.000367781,2.5000,Moment (emu),7.70,YZGO_BperpC_7.7MG_2.5K_06242026.DAT
11.2828,1.57742,0.000418454,2.4999,Moment (emu),7.70,YZGO_BperpC_7.7MG_2.5K_06242026.DAT
11.2878,1.5774,0.000379641,2.4999,Moment (emu),7.70,YZGO_BperpC_7.7MG_2.5K_06242026.DAT
11.2917,1.57733,0.000330701,2.5000,Moment (emu),7.70,YZGO_BperpC_7.7MG_2.5K_06242026.DAT
11.297,1.57732,0.000420597,2.4999,Moment (emu),7.70,YZGO_BperpC_7.7MG_2.5K_06242026.DAT
11.3022,1.5774,0.000406527,2.5000,Moment (emu),7.70,YZGO_BperpC_7.7MG_2.5K_06242026.DAT
11.3063,1.5774,0.000366267,2.5001,Moment (emu),7.70,YZGO_BperpC_7.7MG_2.5K_06242026.DAT
11.3104,1.57739,0.000375745,2.5001,Moment (emu),7.70,YZGO_BperpC_7.7MG_2.5K_06242026.DAT
11.3151,1.57745,0.000419943,2.5002,Moment (emu),7.70,YZGO_BperpC_7.7MG_2.5K_06242026.DAT
11.319,1.57748,0.000422381,2.5001,Moment (emu),7.70,YZGO_BperpC_7.7MG_2.5K_06242026.DAT
11.3238,1.57729,0.000311066,2.5001,Moment (emu),7.70,YZGO_BperpC_7.7MG_2.5K_06242026.DAT
11.3286,1.57769,0.000267023,2.5001,Moment (emu),7.70,YZGO_BperpC_7.7MG_2.5K_06242026.DAT
11.334,1.57845,0.000446062,2.4999,Moment (emu),7.70,YZGO_BperpC_7.7MG_2.5K_06242026.DAT
11.3377,1.57773,0.000351978,2.4999,Moment (emu),7.70,YZGO_BperpC_7.7MG_2.5K_06242026.DAT
11.3427,1.5783,0.000418628,2.4999,Moment (emu),7.70,YZGO_BperpC_7.7MG_2.5K_06242026.DAT
11.3464,1.57792,0.00039535,2.4996,Moment (emu),7.70,YZGO_BperpC_7.7MG_2.5K_06242026.DAT
11.3511,1.57758,0.000383616,2.4984,Moment (emu),7.70,YZGO_BperpC_7.7MG_2.5K_06242026.DAT
11.3562,1.57822,0.000351854,2.4962,Moment (emu),7.70,YZGO_BperpC_7.7MG_2.5K_06242026.DAT
11.3601,1.57878,0.000451512,2.4959,Moment (emu),7.70,YZGO_BperpC_7.7MG_2.5K_06242026.DAT
11.3653,1.57824,0.000316869,2.4971,Moment (emu),7.70,YZGO_BperpC_7.7MG_2.5K_06242026.DAT
11.3696,1.57791,0.000395835,2.4988,Moment (emu),7.70,YZGO_BperpC_7.7MG_2.5K_06242026.DAT
11.3744,1.57845,0.000397491,2.5007,Moment (emu),7.70,YZGO_BperpC_7.7MG_2.5K_06242026.DAT
11.3782,1.57809,0.000344489,2.5018,Moment (emu),7.70,YZGO_BperpC_7.7MG_2.5K_06242026.DAT
11.3828,1.57791,0.000343921,2.5032,Moment (emu),7.70,YZGO_BperpC_7.7MG_2.5K_06242026.DAT
11.3876,1.57827,0.000345842,2.5036,Moment (emu),7.70,YZGO_BperpC_7.7MG_2.5K_06242026.DAT
11.3931,1.57858,0.000362814,2.5034,Moment (emu),7.70,YZGO_BperpC_7.7MG_2.5K_06242026.DAT
11.3967,1.57883,0.000350663,2.5027,Moment (emu),7.70,YZGO_BperpC_7.7MG_2.5K_06242026.DAT
11.4017,1.57885,0.000346748,2.5022,Moment (emu),7.70,YZGO_BperpC_7.7MG_2.5K_06242026.DAT
11.4061,1.5781,0.000297955,2.5013,Moment (emu),7.70,YZGO_BperpC_7.7MG_2.5K_06242026.DAT
11.4102,1.57871,0.000454402,2.5009,Moment (emu),7.70,YZGO_BperpC_7.7MG_2.5K_06242026.DAT
11.4149,1.57893,0.000399804,2.5000,Moment (emu),7.70,YZGO_BperpC_7.7MG_2.5K_06242026.DAT
11.4193,1.57869,0.000325634,2.4996,Moment (emu),7.70,YZGO_BperpC_7.7MG_2.5K_06242026.DAT
11.4238,1.57906,0.000423656,2.4992,Moment (emu),7.70,YZGO_BperpC_7.7MG_2.5K_06242026.DAT
11.4284,1.57974,0.000348229,2.4991,Moment (emu),7.70,YZGO_BperpC_7.7MG_2.5K_06242026.DAT
11.4336,1.57941,0.000381897,2.4990,Moment (emu),7.70,YZGO_BperpC_7.7MG_2.5K_06242026.DAT
11.4375,1.5791,0.000296159,2.4991,Moment (emu),7.70,YZGO_BperpC_7.7MG_2.5K_06242026.DAT
11.4428,1.57937,0.000368693,2.4993,Moment (emu),7.70,YZGO_BperpC_7.7MG_2.5K_06242026.DAT
11.4466,1.5794,0.000386241,2.4995,Moment (emu),7.70,YZGO_BperpC_7.7MG_2.5K_06242026.DAT
11.4516,1.57944,0.000424214,2.4997,Moment (emu),7.70,YZGO_BperpC_7.7MG_2.5K_06242026.DAT
11.4557,1.57924,0.000382114,2.4998,Moment (emu),7.70,YZGO_BperpC_7.7MG_2.5K_06242026.DAT
11.4603,1.57998,0.000429933,2.4999,Moment (emu),7.70,YZGO_BperpC_7.7MG_2.5K_06242026.DAT
11.4648,1.57913,0.000359833,2.4999,Moment (emu),7.70,YZGO_BperpC_7.7MG_2.5K_06242026.DAT
11.4694,1.57933,0.000363699,2.5000,Moment (emu),7.70,YZGO_BperpC_7.7MG_2.5K_06242026.DAT
11.4739,1.57935,0.000317479,2.5000,Moment (emu),7.70,YZGO_BperpC_7.7MG_2.5K_06242026.DAT
11.4785,1.58002,0.000315441,2.4999,Moment (emu),7.70,YZGO_BperpC_7.7MG_2.5K_06242026.DAT
11.4831,1.57955,0.00035592,2.4998,Moment (emu),7.70,YZGO_BperpC_7.7MG_2.5K_06242026.DAT
11.4883,1.58,0.000369623,2.4999,Moment (emu),7.70,YZGO_BperpC_7.7MG_2.5K_06242026.DAT
11.4931,1.58022,0.000375364,2.5000,Moment (emu),7.70,YZGO_BperpC_7.7MG_2.5K_06242026.DAT
11.4974,1.58093,0.000425173,2.5001,Moment (emu),7.70,YZGO_BperpC_7.7MG_2.5K_06242026.DAT
11.5017,1.58001,0.000367551,2.5003,Moment (emu),7.70,YZGO_BperpC_7.7MG_2.5K_06242026.DAT
11.5065,1.58036,0.000506087,2.5003,Moment (emu),7.70,YZGO_BperpC_7.7MG_2.5K_06242026.DAT
11.5104,1.5804,0.000359189,2.5003,Moment (emu),7.70,YZGO_BperpC_7.7MG_2.5K_06242026.DAT
11.5154,1.5802,0.000433709,2.5002,Moment (emu),7.70,YZGO_BperpC_7.7MG_2.5K_06242026.DAT
11.5195,1.58016,0.000432971,2.5001,Moment (emu),7.70,YZGO_BperpC_7.7MG_2.5K_06242026.DAT
11.5245,1.58053,0.000450968,2.5000,Moment (emu),7.70,YZGO_BperpC_7.7MG_2.5K_06242026.DAT
11.5286,1.58063,0.000535367,2.5000,Moment (emu),7.70,YZGO_BperpC_7.7MG_2.5K_06242026.DAT
11.5329,1.58056,0.000342913,2.4999,Moment (emu),7.70,YZGO_BperpC_7.7MG_2.5K_06242026.DAT
11.5374,1.58071,0.000399559,2.4998,Moment (emu),7.70,YZGO_BperpC_7.7MG_2.5K_06242026.DAT
11.5422,1.5807,0.000398339,2.4998,Moment (emu),7.70,YZGO_BperpC_7.7MG_2.5K_06242026.DAT
11.5468,1.58032,0.000334491,2.4998,Moment (emu),7.70,YZGO_BperpC_7.7MG_2.5K_06242026.DAT
11.5514,1.58057,0.000440857,2.4999,Moment (emu),7.70,YZGO_BperpC_7.7MG_2.5K_06242026.DAT
11.5559,1.58109,0.000430353,2.5000,Moment (emu),7.70,YZGO_BperpC_7.7MG_2.5K_06242026.DAT
11.5609,1.58082,0.000419449,2.5001,Moment (emu),7.70,YZGO_BperpC_7.7MG_2.5K_06242026.DAT
11.5653,1.58086,0.000355441,2.5001,Moment (emu),7.70,YZGO_BperpC_7.7MG_2.5K_06242026.DAT
11.5696,1.58137,0.000383635,2.5001,Moment (emu),7.70,YZGO_BperpC_7.7MG_2.5K_06242026.DAT
11.5744,1.58062,0.000323354,2.5002,Moment (emu),7.70,YZGO_BperpC_7.7MG_2.5K_06242026.DAT
11.5787,1.5807,0.00032313,2.5002,Moment (emu),7.70,YZGO_BperpC_7.7MG_2.5K_06242026.DAT
11.5835,1.58103,0.000352135,2.5000,Moment (emu),7.70,YZGO_BperpC_7.7MG_2.5K_06242026.DAT
11.5883,1.58101,0.000308585,2.4999,Moment (emu),7.70,YZGO_BperpC_7.7MG_2.5K_06242026.DAT
11.5926,1.58129,0.000327604,2.5007,Moment (emu),7.70,YZGO_BperpC_7.7MG_2.5K_06242026.DAT
11.5967,1.58125,0.000334553,2.5022,Moment (emu),7.70,YZGO_BperpC_7.7MG_2.5K_06242026.DAT
11.6015,1.58113,0.000389742,2.5034,Moment (emu),7.70,YZGO_BperpC_7.7MG_2.5K_06242026.DAT
11.606,1.58157,0.000418657,2.5040,Moment (emu),7.70,YZGO_BperpC_7.7MG_2.5K_06242026.DAT
11.6111,1.58165,0.000336171,2.5025,Moment (emu),7.70,YZGO_BperpC_7.7MG_2.5K_06242026.DAT
11.6156,1.58163,0.000328055,2.5012,Moment (emu),7.70,YZGO_BperpC_7.7MG_2.5K_06242026.DAT
11.6204,1.58159,0.000386759,2.4992,Moment (emu),7.70,YZGO_BperpC_7.7MG_2.5K_06242026.DAT
11.6247,1.58179,0.000385267,2.4976,Moment (emu),7.70,YZGO_BperpC_7.7MG_2.5K_06242026.DAT
11.6293,1.58199,0.000330782,2.4969,Moment (emu),7.70,YZGO_BperpC_7.7MG_2.5K_06242026.DAT
11.6336,1.58163,0.000330543,2.4965,Moment (emu),7.70,YZGO_BperpC_7.7MG_2.5K_06242026.DAT
11.6384,1.58171,0.000431683,2.4966,Moment (emu),7.70,YZGO_BperpC_7.7MG_2.5K_06242026.DAT
11.6423,1.58162,0.000398058,2.4972,Moment (emu),7.70,YZGO_BperpC_7.7MG_2.5K_06242026.DAT
